Repository: PAGiesting/thermal-expansion

# thermal-expansion
Calculates linear and volume alphas from dilatometer data (Netzsch DIL-402c) by curve fitting

File: data/14.1mm-083019/anorShaws1r1-13mm-090119.csv (part 1 of 2)
#EXPORTTYPE:           ,DATA ALL                                                   
#FILE:                 ,anorthShawS1R1.ngb-sle                                     
#FORMAT:               ,NETZSCH5                                                   
#FTYPE:                ,ANSI                                                       
#IDENTITY:             ,anorthosite shawmere                                       
#DECIMAL:              ,POINT                                                      
#SEPARATOR:            ,COMMA                                                      
#MTYPE:                ,DIL                                                        
#INSTRUMENT:           ,NETZSCH DIL 402C                                           
#PROJECT:              ,feldspar                                                   
#DATE/TIME:            ,9/1/2019 1:09:40 PM (UTC-5)                                
#CORR. FILE:           ,                                                           
#TEMPCAL:              ,TCALZERO.TMX                                               
#LABORATORY:           ,Mineral Physics                                            
#OPERATOR:             ,PAG                                                        
#REMARK:               ,bare, norm start, for bytown and rocks, shawmere thin fresh
#SAMPLE:               ,shawmere fresh                                             
#SAMPLE LENGTH /mm:    ,12.99                                                      
#MATERIAL:             ,sapphire stnd                                              
#MEASMODE:             ,Standard Expansion                                         
#PURGE GAS 1:          ,ARGON                                                      
#FLOW RATE 1 /(ml/min):,75                                                         
#M.RANGE /µm:          ,500                                                        
#CORR. CODE:           ,010                                                        
#RANGE:                ,20.0°C/3.0(K/min)/1000.0°C                                 
#SEGMENT:              ,S1/1                                                       
#SEG. 1:               ,20.0°C/3.0(K/min)/1000.0°C                                 

##Temp./°C,Time/min,dL/Lo,Alpha/(1/K)
 23.02700,  0.00000, 2.7601e-005,-1.0043e-006
 23.52700,  4.53790, 1.2783e-005,-1.0385e-005
 24.02700,  4.89583, 6.6809e-006,-1.2579e-005
 24.52700,  5.15395, 2.8364e-007,-1.0517e-005
 25.02700,  5.36594,-4.4134e-006,-9.6902e-006
 25.52700,  5.55029,-9.3420e-006,-8.9818e-006
 26.02700,  5.71629,-1.3386e-005,-7.4908e-006
 26.52700,  5.86889,-1.7086e-005,-7.0022e-006
 27.02700,  6.01126,-2.0373e-005,-6.6302e-006
 27.52700,  6.14587,-2.3554e-005,-5.0036e-006
 28.02700,  6.27440,-2.5651e-005,-4.4305e-006
 28.52700,  6.39840,-2.7946e-005,-4.1732e-006
 29.02700,  6.51871,-2.9848e-005,-3.7507e-006
 29.52700,  6.63586,-3.1523e-005,-3.4721e-006
 30.02700,  6.75017,-3.3417e-005,-3.0888e-006
 30.52700,  6.86259,-3.4734e-005,-2.3492e-006
 31.02700,  6.97289,-3.5431e-005,-1.1483e-006
 31.52700,  7.08146,-3.6070e-005,-1.1523e-006
 32.02700,  7.18878,-3.6328e-005,-6.6875e-007
 32.52700,  7.29533,-3.6744e-005,-6.1477e-007
 33.02700,  7.40097,-3.6870e-005,-3.3921e-008
 33.52700,  7.50620,-3.7051e-005, 2.2455e-007
 34.02700,  7.61089,-3.6896e-005, 7.7760e-007
 34.52700,  7.71551,-3.6140e-005, 5.1210e-007
 35.02700,  7.81980,-3.6082e-005, 1.4167e-006
 35.52700,  7.92377,-3.5021e-005, 1.7502e-006
 36.02700,  8.02734,-3.4023e-005, 2.4421e-006
 36.52700,  8.13088,-3.2872e-005, 2.8476e-006
 37.02700,  8.23424,-3.1167e-005, 2.9203e-006
 37.52700,  8.33759,-2.9533e-005, 3.2274e-006
 38.02700,  8.44063,-2.8114e-005, 3.1047e-006
 38.52700,  8.54373,-2.6566e-005, 3.9798e-006
 39.02700,  8.64686,-2.4220e-005, 4.4370e-006
 39.52700,  8.74991,-2.2216e-005, 4.2565e-006
 40.02700,  8.85274,-1.9901e-005, 4.4207e-006
 40.52700,  8.95551,-1.7693e-005, 4.6712e-006
 41.02700,  9.05846,-1.5020e-005, 4.9594e-006
 41.52700,  9.16136,-1.2561e-005, 5.0271e-006
 42.02700,  9.26421,-1.0107e-005, 5.3526e-006
 42.52700,  9.36688,-7.4860e-006, 5.3998e-006
 43.02700,  9.46945,-4.5631e-006, 5.4528e-006
 43.52700,  9.57207,-1.9197e-006, 5.5188e-006
 44.02700,  9.67456, 4.7157e-007, 5.5502e-006
 44.52700,  9.77663, 3.4932e-006, 5.8226e-006
 45.02700,  9.87854, 6.4980e-006, 5.7054e-006
 45.52700,  9.98019, 9.5022e-006, 5.9518e-006
 46.02700, 10.08158, 1.2296e-005, 5.8210e-006
 46.52700, 10.18275, 1.5155e-005, 5.9116e-006
 47.02700, 10.28337, 1.8088e-005, 6.0855e-006
 47.52700, 10.38363, 2.1348e-005, 6.2806e-006
 48.02700, 10.48362, 2.4493e-005, 6.3274e-006
 48.52700, 10.58331, 2.7760e-005, 6.3632e-006
 49.02700, 10.68254, 3.0718e-005, 6.1573e-006
 49.52700, 10.78136, 3.3932e-005, 6.6425e-006
 50.02700, 10.87969, 3.7191e-005, 6.4870e-006
 50.52700, 10.97773, 4.0527e-005, 6.7679e-006
 51.02700, 11.07539, 4.3927e-005, 6.4861e-006
 51.52700, 11.17278, 4.7038e-005, 6.4476e-006
 52.02700, 11.26959, 5.0407e-005, 6.6922e-006
 52.52700, 11.36605, 5.4050e-005, 6.8626e-006
 53.02700, 11.46215, 5.7166e-005, 7.1725e-006
 53.52700, 11.55799, 6.1045e-005, 7.1104e-006
 54.02700, 11.65371, 6.4567e-005, 6.8190e-006
 54.52700, 11.74932, 6.7736e-005, 6.9678e-006
 55.02700, 11.84460, 7.1454e-005, 7.0561e-006
 55.52700, 11.93968, 7.4884e-005, 7.3205e-006
 56.02700, 12.03476, 7.8597e-005, 7.0030e-006
 56.52700, 12.12980, 8.1848e-005, 7.0805e-006
 57.02700, 12.22473, 8.5660e-005, 7.3071e-006
 57.52700, 12.31950, 8.9347e-005, 7.3064e-006
 58.02700, 12.41405, 9.3194e-005, 7.7592e-006
 58.52700, 12.50835, 9.6911e-005, 7.5254e-006
 59.02700, 12.60249, 1.0073e-004, 7.5227e-006
 59.52700, 12.69651, 1.0466e-004, 7.9762e-006
 60.02700, 12.79037, 1.0858e-004, 7.9305e-006
 60.52700, 12.88419, 1.1251e-004, 8.0087e-006
 61.02700, 12.97793, 1.1661e-004, 8.1219e-006
 61.52700, 13.07165, 1.2063e-004, 7.9004e-006
 62.02700, 13.16540, 1.2461e-004, 8.0960e-006
 62.52700, 13.25921, 1.2869e-004, 8.3814e-006
 63.02700, 13.35290, 1.3300e-004, 8.5019e-006
 63.52700, 13.44657, 1.3700e-004, 8.3319e-006
 64.02700, 13.54036, 1.4127e-004, 8.5648e-006
 64.52700, 13.63398, 1.4583e-004, 8.8623e-006
 65.02700, 13.72753, 1.5011e-004, 8.3736e-006
 65.52700, 13.82098, 1.5411e-004, 8.6462e-006
 66.02700, 13.91459, 1.5896e-004, 9.0721e-006
 66.52700, 14.00834, 1.6310e-004, 8.9533e-006
 67.02700, 14.10229, 1.6786e-004, 9.1000e-006
 67.52700, 14.19646, 1.7230e-004, 8.7059e-006
 68.02700, 14.29070, 1.7669e-004, 9.2249e-006
 68.52700, 14.38498, 1.8121e-004, 9.1384e-006
 69.02700, 14.47952, 1.8577e-004, 9.3806e-006
 69.52700, 14.57413, 1.9051e-004, 9.4564e-006
 70.02700, 14.66867, 1.9546e-004, 9.2647e-006
 70.52700, 14.76321, 1.9968e-004, 9.1573e-006
 71.02700, 14.85758, 2.0473e-004, 9.6335e-006
 71.52700, 14.95184, 2.0932e-004, 9.4284e-006
 72.02700, 15.04632, 2.1400e-004, 9.8062e-006
 72.52700, 15.14094, 2.1904e-004, 9.4657e-006
 73.02700, 15.23582, 2.2366e-004, 9.4322e-006
 73.52700, 15.33100, 2.2840e-004, 9.6789e-006
 74.02700, 15.42631, 2.3361e-004, 9.3433e-006
 74.52700, 15.52167, 2.3814e-004, 9.7878e-006
 75.02700, 15.61706, 2.4278e-004, 1.0062e-005
 75.52700, 15.71268, 2.4790e-004, 9.8385e-006
 76.02700, 15.80845, 2.5293e-004, 9.7982e-006
 76.52700, 15.90403, 2.5793e-004, 9.7923e-006
 77.02700, 15.99930, 2.6275e-004, 9.8530e-006
 77.52700, 16.09459, 2.6753e-004, 1.0391e-005
 78.02700, 16.18995, 2.7294e-004, 1.0081e-005
 78.52700, 16.28554, 2.7799e-004, 1.0084e-005
 79.02700, 16.38126, 2.8277e-004, 9.9530e-006
 79.52700, 16.47687, 2.8771e-004, 9.8880e-006
 80.02700, 16.57259, 2.9279e-004, 1.0046e-005
 80.52700, 16.66844, 2.9800e-004, 1.0215e-005
 81.02700, 16.76459, 3.0297e-004, 9.9542e-006
 81.52700, 16.86058, 3.0796e-004, 1.0138e-005
 82.02700, 16.95666, 3.1322e-004, 1.0541e-005
 82.52700, 17.05281, 3.1825e-004, 1.0124e-005
 83.02700, 17.14882, 3.2334e-004, 1.0541e-005
 83.52700, 17.24519, 3.2900e-004, 1.0624e-005
 84.02700, 17.34165, 3.3408e-004, 1.0352e-005
 84.52700, 17.43804, 3.3949e-004, 1.0704e-005
 85.02700, 17.53459, 3.4459e-004, 1.0158e-005
 85.52700, 17.63131, 3.4948e-004, 1.0581e-005
 86.02700, 17.72806, 3.5512e-004, 1.0681e-005
 86.52700, 17.82492, 3.6022e-004, 1.0610e-005
 87.02700, 17.92189, 3.6566e-004, 1.0768e-005
 87.52700, 18.01872, 3.7122e-004, 1.0795e-005
 88.02700, 18.11576, 3.7640e-004, 1.0537e-005
 88.52700, 18.21293, 3.8142e-004, 1.0681e-005
 89.02700, 18.31001, 3.8722e-004, 1.1102e-005
 89.52700, 18.40732, 3.9233e-004, 1.0469e-005
 90.02700, 18.50451, 3.9781e-004, 1.0890e-005
 90.52700, 18.60192, 4.0319e-004, 1.0659e-005
 91.02700, 18.69963, 4.0860e-004, 1.0787e-005
 91.52700, 18.79736, 4.1397e-004, 1.0554e-005
 92.02700, 18.89515, 4.1942e-004, 1.0661e-005
 92.52700, 18.99315, 4.2478e-004, 1.0827e-005
 93.02700, 19.09138, 4.2990e-004, 1.0986e-005
 93.52700, 19.18972, 4.3570e-004, 1.1177e-005
 94.02700, 19.28825, 4.4113e-004, 1.1097e-005
 94.52700, 19.38664, 4.4668e-004, 1.0998e-005
 95.02700, 19.48526, 4.5221e-004, 1.0712e-005
 95.52700, 19.58417, 4.5754e-004, 1.0963e-005
 96.02700, 19.68326, 4.6304e-004, 1.1059e-005
 96.52700, 19.78230, 4.6870e-004, 1.1239e-005
 97.02700, 19.88149, 4.7406e-004, 1.1084e-005
 97.52700, 19.98093, 4.7943e-004, 1.0727e-005
 98.02700, 20.08051, 4.8529e-004, 1.1217e-005
 98.52700, 20.17994, 4.9086e-004, 1.1255e-005
 99.02700, 20.27956, 4.9640e-004, 1.1364e-005
 99.52700, 20.37902, 5.0198e-004, 1.1225e-005
100.02700, 20.47851, 5.0774e-004, 1.0936e-005
100.52700, 20.57804, 5.1341e-004, 1.1337e-005
101.02700, 20.67753, 5.1867e-004, 1.1365e-005
101.52700, 20.77710, 5.2468e-004, 1.1481e-005
102.02700, 20.87719, 5.3021e-004, 1.1037e-005
102.52700, 20.97726, 5.3566e-004, 1.1150e-005
103.02700, 21.07751, 5.4153e-004, 1.1068e-005
103.52700, 21.17780, 5.4664e-004, 1.1375e-005
104.02700, 21.27818, 5.5239e-004, 1.1303e-005
104.52700, 21.37862, 5.5815e-004, 1.0906e-005
105.02700, 21.47932, 5.6378e-004, 1.1480e-005
105.52700, 21.57984, 5.6945e-004, 1.1271e-005
106.02700, 21.68048, 5.7496e-004, 1.1354e-005
106.52700, 21.78121, 5.8073e-004, 1.1414e-005
107.02700, 21.88226, 5.8655e-004, 1.1494e-005
107.52700, 21.98342, 5.9248e-004, 1.1389e-005
108.02700, 22.08470, 5.9778e-004, 1.1711e-005
108.52700, 22.18599, 6.0376e-004, 1.1067e-005
109.02700, 22.28730, 6.0939e-004, 1.1377e-005
109.52700, 22.38873, 6.1476e-004, 1.1392e-005
110.02700, 22.49004, 6.2078e-004, 1.1502e-005
110.52700, 22.59157, 6.2648e-004, 1.1616e-005
111.02700, 22.69335, 6.3222e-004, 1.1386e-005
111.52700, 22.79516, 6.3803e-004, 1.1625e-005
112.02700, 22.89689, 6.4395e-004, 1.1548e-005
112.52700, 22.99853, 6.4965e-004, 1.1631e-005
113.02700, 23.10012, 6.5537e-004, 1.1546e-005
113.52700, 23.20182, 6.6106e-004, 1.1711e-005
114.02700, 23.30353, 6.6704e-004, 1.1498e-005
114.52700, 23.40527, 6.7264e-004, 1.1574e-005
115.02700, 23.50716, 6.7867e-004, 1.1596e-005
115.52700, 23.60926, 6.8428e-004, 1.1520e-005
116.02700, 23.71157, 6.9007e-004, 1.1704e-005
116.52700, 23.81407, 6.9579e-004, 1.1724e-005
117.02700, 23.91684, 7.0174e-004, 1.1521e-005
117.52700, 24.01956, 7.0754e-004, 1.1508e-005
118.02700, 24.12244, 7.1333e-004, 1.1567e-005
118.52700, 24.22524, 7.1922e-004, 1.1749e-005
119.02700, 24.32800, 7.2506e-004, 1.1709e-005
119.52700, 24.43091, 7.3078e-004, 1.1823e-005
120.02700, 24.53369, 7.3690e-004, 1.1815e-005
120.52700, 24.63647, 7.4281e-004, 1.1791e-005
121.02700, 24.73941, 7.4865e-004, 1.1547e-005
121.52700, 24.84217, 7.5442e-004, 1.2017e-005
122.02700, 24.94517, 7.6044e-004, 1.1747e-005
122.52700, 25.04830, 7.6619e-004, 1.1665e-005
123.02700, 25.15151, 7.7202e-004, 1.1815e-005
123.52700, 25.25488, 7.7804e-004, 1.2111e-005
124.02700, 25.35828, 7.8416e-004, 1.1705e-005
124.52700, 25.46182, 7.8971e-004, 1.1323e-005
125.02700, 25.56536, 7.9592e-004, 1.2424e-005
125.52700, 25.66910, 8.0194e-004, 1.1752e-005
126.02700, 25.77298, 8.0773e-004, 1.1846e-005
126.52700, 25.87697, 8.1373e-004, 1.1583e-005
127.02700, 25.98111, 8.1958e-004, 1.2215e-005
127.52700, 26.08525, 8.2535e-004, 1.1407e-005
128.02700, 26.18944, 8.3124e-004, 1.1894e-005
128.52700, 26.29391, 8.3722e-004, 1.2050e-005
129.02700, 26.39839, 8.4311e-004, 1.1776e-005
129.52700, 26.50303, 8.4909e-004, 1.2098e-005
130.02700, 26.60769, 8.5523e-004, 1.2071e-005
130.52700, 26.71245, 8.6117e-004, 1.2053e-005
131.02700, 26.81742, 8.6707e-004, 1.1954e-005
131.52700, 26.92242, 8.7335e-004, 1.2270e-005
132.02700, 27.02741, 8.7929e-004, 1.1784e-005
132.52700, 27.13245, 8.8530e-004, 1.2188e-005
133.02700, 27.23730, 8.9133e-004, 1.1929e-005
133.52700, 27.34230, 8.9734e-004, 1.2125e-005
134.02700, 27.44728, 9.0347e-004, 1.2155e-005
134.52700, 27.55235, 9.0924e-004, 1.1874e-005
135.02700, 27.65747, 9.1539e-004, 1.1983e-005
135.52700, 27.76269, 9.2142e-004, 1.2142e-005
136.02700, 27.86808, 9.2748e-004, 1.2162e-005
136.52700, 27.97350, 9.3356e-004, 1.1931e-005
137.02700, 28.07886, 9.3963e-004, 1.2306e-005
137.52700, 28.18429, 9.4561e-004, 1.2255e-005
138.02700, 28.28989, 9.5179e-004, 1.2221e-005
138.52700, 28.39573, 9.5803e-004, 1.2296e-005
139.02700, 28.50148, 9.6408e-004, 1.2190e-005
139.52700, 28.60730, 9.7012e-004, 1.2016e-005
140.02700, 28.71299, 9.7628e-004, 1.2338e-005
140.52700, 28.81883, 9.8239e-004, 1.2614e-005
141.02700, 28.92469, 9.8866e-004, 1.2848e-005
141.52700, 29.03033, 9.9523e-004, 1.2212e-005
142.02700, 29.13591, 1.0015e-003, 1.2558e-005
142.52700, 29.24162, 1.0075e-003, 1.2351e-005
143.02700, 29.34750, 1.0138e-003, 1.2391e-005
143.52700, 29.45366, 1.0201e-003, 1.2371e-005
144.02700, 29.55999, 1.0262e-003, 1.2300e-005
144.52700, 29.66652, 1.0323e-003, 1.2563e-005
145.02700, 29.77313, 1.0385e-003, 1.2443e-005
145.52700, 29.87985, 1.0449e-003, 1.2738e-005
146.02700, 29.98647, 1.0512e-003, 1.2755e-005
146.52700, 30.09317, 1.0576e-003, 1.1945e-005
147.02700, 30.19986, 1.0634e-003, 1.2499e-005
147.52700, 30.30651, 1.0699e-003, 1.2680e-005
148.02700, 30.41317, 1.0760e-003, 1.2202e-005
148.52700, 30.51984, 1.0822e-003, 1.2669e-005
149.02700, 30.62670, 1.0885e-003, 1.2608e-005
149.52700, 30.73367, 1.0949e-003, 1.2189e-005
150.02700, 30.84064, 1.1011e-003, 1.2502e-005
150.52700, 30.94754, 1.1073e-003, 1.2436e-005
151.02700, 31.05462, 1.1134e-003, 1.2650e-005
151.52700, 31.16197, 1.1200e-003, 1.2697e-005
152.02700, 31.26947, 1.1260e-003, 1.2490e-005
152.52700, 31.37671, 1.1322e-003, 1.2608e-005
153.02700, 31.48400, 1.1384e-003, 1.2597e-005
153.52700, 31.59135, 1.1452e-003, 1.2606e-005
154.02700, 31.69891, 1.1514e-003, 1.2691e-005
154.52700, 31.80640, 1.1576e-003, 1.1970e-005
155.02700, 31.91400, 1.1639e-003, 1.2769e-005
155.52700, 32.02180, 1.1700e-003, 1.2953e-005
156.02700, 32.12954, 1.1764e-003, 1.2604e-005
156.52700, 32.23742, 1.1826e-003, 1.2381e-005
157.02700, 32.34561, 1.1889e-003, 1.2933e-005
157.52700, 32.45396, 1.1956e-003, 1.2808e-005
158.02700, 32.56205, 1.2020e-003, 1.2629e-005
158.52700, 32.67017, 1.2083e-003, 1.2720e-005
159.02700, 32.77830, 1.2144e-003, 1.2714e-005
159.52700, 32.88669, 1.2209e-003, 1.2975e-005
160.02700, 32.99490, 1.2272e-003, 1.2033e-005
160.52700, 33.10286, 1.2333e-003, 1.3043e-005
161.02700, 33.21103, 1.2402e-003, 1.3150e-005
161.52700, 33.31959, 1.2463e-003, 1.2723e-005
162.02700, 33.42836, 1.2529e-003, 1.2521e-005
162.52700, 33.53720, 1.2588e-003, 1.2442e-005
163.02700, 33.64630, 1.2653e-003, 1.2875e-005
163.52700, 33.75584, 1.2717e-003, 1.2534e-005
164.02700, 33.86553, 1.2779e-003, 1.2642e-005
164.52700, 33.97507, 1.2842e-003, 1.2717e-005
165.02700, 34.08463, 1.2905e-003, 1.3118e-005
165.52700, 34.19414, 1.2973e-003, 1.2847e-005
166.02700, 34.30335, 1.3036e-003, 1.2971e-005
166.52700, 34.41232, 1.3101e-003, 1.3155e-005
167.02700, 34.52131, 1.3170e-003, 1.2837e-005
167.52700, 34.63034, 1.3232e-003, 1.2653e-005
168.02700, 34.73898, 1.3296e-003, 1.3061e-005
168.52700, 34.84755, 1.3360e-003, 1.3457e-005
169.02700, 34.95646, 1.3428e-003, 1.2948e-005
169.52700, 35.06597, 1.3494e-003, 1.2801e-005
170.02700, 35.17558, 1.3556e-003, 1.3510e-005
170.52700, 35.28504, 1.3623e-003, 1.3047e-005
171.02700, 35.39479, 1.3690e-003, 1.2706e-005
171.52700, 35.50500, 1.3751e-003, 1.2707e-005
172.02700, 35.61531, 1.3816e-003, 1.2956e-005
172.52700, 35.72557, 1.3883e-003, 1.2878e-005
173.02700, 35.83582, 1.3945e-003, 1.3136e-005
173.52700, 35.94584, 1.4011e-003, 1.2818e-005
174.02700, 36.05597, 1.4076e-003, 1.2901e-005
174.52700, 36.16604, 1.4141e-003, 1.2859e-005
175.02700, 36.27601, 1.4206e-003, 1.2828e-005
175.52700, 36.38589, 1.4270e-003, 1.3639e-005
176.02700, 36.49561, 1.4339e-003, 1.2967e-005
176.52700, 36.60575, 1.4403e-003, 1.3170e-005
177.02700, 36.71596, 1.4471e-003, 1.3194e-005
177.52700, 36.82641, 1.4535e-003, 1.3305e-005
178.02700, 36.93690, 1.4602e-003, 1.2869e-005
178.52700, 37.04742, 1.4664e-003, 1.3296e-005
179.02700, 37.15800, 1.4732e-003, 1.3479e-005
179.52700, 37.26858, 1.4802e-003, 1.3399e-005
180.02700, 37.37944, 1.4865e-003, 1.3333e-005
180.52700, 37.49032, 1.4934e-003, 1.3290e-005
181.02700, 37.60134, 1.5003e-003, 1.3679e-005
181.52700, 37.71253, 1.5068e-003, 1.2989e-005
182.02700, 37.82392, 1.5134e-003, 1.3124e-005
182.52700, 37.93566, 1.5196e-003, 1.3160e-005
183.02700, 38.04721, 1.5262e-003, 1.3019e-005
183.52700, 38.15893, 1.5329e-003, 1.2913e-005
184.02700, 38.27063, 1.5397e-003, 1.3227e-005
184.52700, 38.38220, 1.5461e-003, 1.2986e-005
185.02700, 38.49399, 1.5524e-003, 1.2796e-005
185.52700, 38.60602, 1.5588e-003, 1.3098e-005
186.02700, 38.71793, 1.5654e-003, 1.2974e-005
186.52700, 38.82983, 1.5718e-003, 1.3176e-005
187.02700, 38.94164, 1.5784e-003, 1.3386e-005
187.52700, 39.05367, 1.5854e-003, 1.3683e-005
188.02700, 39.16567, 1.5919e-003, 1.3019e-005
188.52700, 39.27757, 1.5986e-003, 1.3278e-005
189.02700, 39.38944, 1.6051e-003, 1.3258e-005
189.52700, 39.50145, 1.6118e-003, 1.3458e-005
190.02700, 39.61355, 1.6185e-003, 1.3080e-005
190.52700, 39.72558, 1.6253e-003, 1.3217e-005
191.02700, 39.83776, 1.6317e-003, 1.2905e-005
191.52700, 39.94985, 1.6384e-003, 1.3991e-005
192.02700, 40.06222, 1.6454e-003, 1.2856e-005
192.52700, 40.17452, 1.6513e-003, 1.3165e-005
193.02700, 40.28681, 1.6580e-003, 1.2990e-005
193.52700, 40.39938, 1.6645e-003, 1.3183e-005
194.02700, 40.51219, 1.6715e-003, 1.3333e-005
194.52700, 40.62513, 1.6779e-003, 1.3032e-005
195.02700, 40.73807, 1.6843e-003, 1.3237e-005
195.52700, 40.85136, 1.6911e-003, 1.3119e-005
196.02700, 40.96473, 1.6977e-003, 1.3123e-005
196.52700, 41.07827, 1.7045e-003, 1.3434e-005
197.02700, 41.19138, 1.7108e-003, 1.3613e-005
197.52700, 41.30457, 1.7176e-003, 1.3386e-005
198.02700, 41.41789, 1.7243e-003, 1.2953e-005
198.52700, 41.53114, 1.7311e-003, 1.3543e-005
199.02700, 41.64434, 1.7378e-003, 1.3806e-005
199.52700, 41.75767, 1.7446e-003, 1.3775e-005
200.02700, 41.87130, 1.7513e-003, 1.3412e-005
200.52700, 41.98527, 1.7585e-003, 1.3642e-005
201.02700, 42.09913, 1.7650e-003, 1.3529e-005
201.52700, 42.21315, 1.7719e-003, 1.3535e-005
202.02700, 42.32738, 1.7785e-003, 1.3849e-005
202.52700, 42.44178, 1.7857e-003, 1.3980e-005
203.02700, 42.55631, 1.7924e-003, 1.3158e-005
203.52700, 42.67100, 1.7991e-003, 1.3844e-005
204.02700, 42.78593, 1.8061e-003, 1.3977e-005
204.52700, 42.90121, 1.8131e-003, 1.3434e-005
205.02700, 43.01644, 1.8197e-003, 1.4133e-005
205.52700, 43.13187, 1.8268e-003, 1.3870e-005
206.02700, 43.24733, 1.8336e-003, 1.3371e-005
206.52700, 43.36313, 1.8406e-003, 1.4217e-005
207.02700, 43.47898, 1.8476e-003, 1.3698e-005
207.52700, 43.59491, 1.8548e-003, 1.4285e-005
208.02700, 43.71127, 1.8614e-003, 1.3900e-005
208.52700, 43.82761, 1.8684e-003, 1.3552e-005
209.02700, 43.94410, 1.8751e-003, 1.4048e-005
209.52700, 44.06070, 1.8824e-003, 1.4025e-005
210.02700, 44.17732, 1.8894e-003, 1.3710e-005
210.52700, 44.29403, 1.8959e-003, 1.3477e-005
211.02700, 44.41066, 1.9028e-003, 1.3687e-005
211.52700, 44.52778, 1.9097e-003, 1.3857e-005
212.02700, 44.64505, 1.9165e-003, 1.3857e-005
212.52700, 44.76215, 1.9233e-003, 1.3359e-005
213.02700, 44.87939, 1.9301e-003, 1.3305e-005
213.52700, 44.99616, 1.9365e-003, 1.2885e-005
214.02700, 45.11281, 1.9430e-003, 1.3026e-005
214.52700, 45.22909, 1.9495e-003, 1.2971e-005
215.02700, 45.34507, 1.9561e-003, 1.3083e-005
215.52700, 45.46081, 1.9629e-003, 1.2842e-005
216.02700, 45.57629, 1.9690e-003, 1.2913e-005
216.52700, 45.69177, 1.9753e-003, 1.2985e-005
217.02700, 45.80692, 1.9819e-003, 1.2652e-005
217.52700, 45.92158, 1.9882e-003, 1.2510e-005
218.02700, 46.03603, 1.9945e-003, 1.2868e-005
218.52700, 46.15026, 2.0009e-003, 1.2945e-005
219.02700, 46.26394, 2.0075e-003, 1.2416e-005
219.52700, 46.37742, 2.0135e-003, 1.2725e-005
220.02700, 46.49085, 2.0199e-003, 1.2376e-005
220.52700, 46.60394, 2.0262e-003, 1.2636e-005
221.02700, 46.71699, 2.0324e-003, 1.2269e-005
221.52700, 46.82980, 2.0386e-003, 1.2318e-005
222.02700, 46.94244, 2.0447e-003, 1.2530e-005
222.52700, 47.05491, 2.0509e-003, 1.2331e-005
223.02700, 47.16716, 2.0571e-003, 1.2422e-005
223.52700, 47.27954, 2.0632e-003, 1.2352e-005
224.02700, 47.39188, 2.0695e-003, 1.2204e-005
224.52700, 47.50395, 2.0757e-003, 1.2702e-005
225.02700, 47.61583, 2.0820e-003, 1.2338e-005
225.52700, 47.72775, 2.0884e-003, 1.2807e-005
226.02700, 47.83962, 2.0948e-003, 1.2828e-005
226.52700, 47.95141, 2.1011e-003, 1.2655e-005
227.02700, 48.06297, 2.1073e-003, 1.2466e-005
227.52700, 48.17434, 2.1138e-003, 1.3031e-005
228.02700, 48.28628, 2.1202e-003, 1.2763e-005
228.52700, 48.39832, 2.1265e-003, 1.2518e-005
229.02700, 48.51024, 2.1330e-003, 1.2907e-005
229.52700, 48.62210, 2.1395e-003, 1.3225e-005
230.02700, 48.73410, 2.1461e-003, 1.3027e-005
230.52700, 48.84618, 2.1524e-003, 1.2942e-005
231.02700, 48.95833, 2.1590e-003, 1.3157e-005
231.52700, 49.07037, 2.1654e-003, 1.3060e-005
232.02700, 49.18262, 2.1722e-003, 1.2821e-005
232.52700, 49.29518, 2.1788e-003, 1.2940e-005
233.02700, 49.40813, 2.1851e-003, 1.2994e-005
233.52700, 49.52125, 2.1918e-003, 1.3538e-005
234.02700, 49.63464, 2.1985e-003, 1.3382e-005
234.52700, 49.74826, 2.2049e-003, 1.3309e-005
235.02700, 49.86214, 2.2119e-003, 1.3684e-005
235.52700, 49.97619, 2.2189e-003, 1.3800e-005
236.02700, 50.09022, 2.2260e-003, 1.3829e-005
236.52700, 50.20450, 2.2323e-003, 1.3427e-005
237.02700, 50.31894, 2.2393e-003, 1.3352e-005
237.52700, 50.43377, 2.2457e-003, 1.4051e-005
238.02700, 50.54908, 2.2528e-003, 1.3423e-005
238.52700, 50.66468, 2.2596e-003, 1.3687e-005
239.02700, 50.78047, 2.2662e-003, 1.3689e-005
239.52700, 50.89611, 2.2730e-003, 1.3711e-005
240.02700, 51.01187, 2.2798e-003, 1.3337e-005
240.52700, 51.12789, 2.2867e-003, 1.3473e-005
241.02700, 51.24356, 2.2937e-003, 1.3962e-005
241.52700, 51.35939, 2.3004e-003, 1.3617e-005
242.02700, 51.47552, 2.3071e-003, 1.3445e-005
242.52700, 51.59208, 2.3140e-003, 1.3366e-005
243.02700, 51.70895, 2.3206e-003, 1.3483e-005
243.52700, 51.82580, 2.3272e-003, 1.3483e-005
244.02700, 51.94309, 2.3342e-003, 1.4185e-005
244.52700, 52.06051, 2.3410e-003, 1.3165e-005
245.02700, 52.17814, 2.3479e-003, 1.3649e-005
245.52700, 52.29574, 2.3546e-003, 1.3330e-005
246.02700, 52.41311, 2.3613e-003, 1.3836e-005
246.52700, 52.53077, 2.3680e-003, 1.3366e-005
247.02700, 52.64826, 2.3748e-003, 1.3488e-005
247.52700, 52.76588, 2.3816e-003, 1.3563e-005
248.02700, 52.88346, 2.3887e-003, 1.3516e-005
248.52700, 53.00131, 2.3953e-003, 1.3145e-005
249.02700, 53.11954, 2.4017e-003, 1.3581e-005
249.52700, 53.23781, 2.4084e-003, 1.3568e-005
250.02700, 53.35654, 2.4154e-003, 1.3188e-005
250.52700, 53.47535, 2.4220e-003, 1.3130e-005
251.02700, 53.59455, 2.4285e-003, 1.3617e-005
251.52700, 53.71402, 2.4352e-003, 1.3493e-005
252.02700, 53.83363, 2.4419e-003, 1.3635e-005
252.52700, 53.95320, 2.4486e-003, 1.3526e-005
253.02700, 54.07262, 2.4557e-003, 1.3879e-005
253.52700, 54.19229, 2.4624e-003, 1.3716e-005
254.02700, 54.31216, 2.4695e-003, 1.3514e-005
254.52700, 54.43216, 2.4760e-003, 1.3552e-005
255.02700, 54.55255, 2.4827e-003, 1.3121e-005
255.52700, 54.67340, 2.4894e-003, 1.3765e-005
256.02700, 54.79457, 2.4964e-003, 1.3533e-005
256.52700, 54.91590, 2.5033e-003, 1.3961e-005
257.02700, 55.03745, 2.5098e-003, 1.3220e-005
257.52700, 55.15912, 2.5167e-003, 1.3861e-005
258.02700, 55.28090, 2.5236e-003, 1.3599e-005
258.52700, 55.40290, 2.5304e-003, 1.3666e-005
259.02700, 55.52531, 2.5373e-003, 1.3642e-005
259.52700, 55.64789, 2.5443e-003, 1.4017e-005
260.02700, 55.77054, 2.5510e-003, 1.3849e-005
260.52700, 55.89306, 2.5582e-003, 1.3940e-005
261.02700, 56.01567, 2.5649e-003, 1.3741e-005
261.52700, 56.13818, 2.5719e-003, 1.3682e-005
262.02700, 56.26071, 2.5786e-003, 1.3655e-005
262.52700, 56.38311, 2.5855e-003, 1.3518e-005
263.02700, 56.50554, 2.5921e-003, 1.3960e-005
263.52700, 56.62835, 2.5993e-003, 1.3597e-005
264.02700, 56.75118, 2.6061e-003, 1.3617e-005
264.52700, 56.87417, 2.6127e-003, 1.3389e-005
265.02700, 56.99723, 2.6194e-003, 1.3482e-005
265.52700, 57.12039, 2.6263e-003, 1.3972e-005
266.02700, 57.24351, 2.6335e-003, 1.4296e-005
266.52700, 57.36702, 2.6407e-003, 1.4089e-005
267.02700, 57.49070, 2.6475e-003, 1.3510e-005
267.52700, 57.61472, 2.6543e-003, 1.4015e-005
268.02700, 57.73907, 2.6612e-003, 1.3278e-005
268.52700, 57.86353, 2.6680e-003, 1.3962e-005
269.02700, 57.98840, 2.6750e-003, 1.3836e-005
269.52700, 58.11314, 2.6817e-003, 1.3668e-005
270.02700, 58.23791, 2.6886e-003, 1.3330e-005
270.52700, 58.36301, 2.6955e-003, 1.3906e-005
271.02700, 58.48788, 2.7021e-003, 1.3629e-005
271.52700, 58.61307, 2.7088e-003, 1.3336e-005
272.02700, 58.73820, 2.7158e-003, 1.3207e-005
272.52700, 58.86357, 2.7227e-003, 1.3952e-005
273.02700, 58.98910, 2.7289e-003, 1.3641e-005
273.52700, 59.11442, 2.7360e-003, 1.3620e-005
274.02700, 59.23998, 2.7429e-003, 1.3935e-005
274.52700, 59.36573, 2.7499e-003, 1.3558e-005
275.02700, 59.49161, 2.7566e-003, 1.4001e-005
275.52700, 59.61741, 2.7638e-003, 1.3585e-005
276.02700, 59.74308, 2.7705e-003, 1.3941e-005
276.52700, 59.86910, 2.7771e-003, 1.3295e-005
277.02700, 59.99521, 2.7839e-003, 1.3326e-005
277.52700, 60.12156, 2.7909e-003, 1.3482e-005
278.02700, 60.24798, 2.7975e-003, 1.3517e-005
278.52700, 60.37471, 2.8043e-003, 1.3279e-005
279.02700, 60.50167, 2.8109e-003, 1.3754e-005
279.52700, 60.62834, 2.8176e-003, 1.3266e-005
280.02700, 60.75505, 2.8242e-003, 1.3334e-005
280.52700, 60.88143, 2.8312e-003, 1.3532e-005
281.02700, 61.00785, 2.8376e-003, 1.2935e-005
281.52700, 61.13438, 2.8443e-003, 1.3692e-005
282.02700, 61.26082, 2.8512e-003, 1.3227e-005
282.52700, 61.38761, 2.8578e-003, 1.3528e-005
283.02700, 61.51450, 2.8645e-003, 1.3869e-005
283.52700, 61.64156, 2.8714e-003, 1.3263e-005
284.02700, 61.76860, 2.8782e-003, 1.3297e-005
284.52700, 61.89581, 2.8848e-003, 1.3314e-005
285.02700, 62.02333, 2.8913e-003, 1.3538e-005
285.52700, 62.15090, 2.8982e-003, 1.3226e-005
286.02700, 62.27850, 2.9049e-003, 1.4018e-005
286.52700, 62.40605, 2.9116e-003, 1.3239e-005
287.02700, 62.53378, 2.9184e-003, 1.3699e-005
287.52700, 62.66147, 2.9250e-003, 1.3481e-005
288.02700, 62.78905, 2.9318e-003, 1.3186e-005
288.52700, 62.91702, 2.9384e-003, 1.3291e-005
289.02700, 63.04509, 2.9449e-003, 1.3156e-005
289.52700, 63.17337, 2.9518e-003, 1.3441e-005
290.02700, 63.30188, 2.9586e-003, 1.3447e-005
290.52700, 63.43069, 2.9650e-003, 1.2964e-005
291.02700, 63.55948, 2.9717e-003, 1.3526e-005
291.52700, 63.68871, 2.9785e-003, 1.3569e-005
292.02700, 63.81798, 2.9855e-003, 1.3363e-005
292.52700, 63.94731, 2.9918e-003, 1.3658e-005
293.02700, 64.07693, 2.9989e-003, 1.4136e-005
293.52700, 64.20675, 3.0055e-003, 1.3020e-005
294.02700, 64.33644, 3.0125e-003, 1.3582e-005
294.52700, 64.46568, 3.0191e-003, 1.3369e-005
295.02700, 64.59498, 3.0257e-003, 1.3463e-005
295.52700, 64.72408, 3.0322e-003, 1.3064e-005
296.02700, 64.85325, 3.0393e-003, 1.3244e-005
296.52700, 64.98238, 3.0456e-003, 1.3520e-005
297.02700, 65.11193, 3.0527e-003, 1.3749e-005
297.52700, 65.24197, 3.0592e-003, 1.3089e-005
298.02700, 65.37195, 3.0660e-003, 1.3609e-005
298.52700, 65.50187, 3.0728e-003, 1.3552e-005
299.02700, 65.63183, 3.0796e-003, 1.3365e-005
299.52700, 65.76193, 3.0864e-003, 1.3298e-005
300.02700, 65.89155, 3.0929e-003, 1.3765e-005
300.52700, 66.02126, 3.0996e-003, 1.2899e-005
301.02700, 66.15126, 3.1060e-003, 1.3587e-005
301.52700, 66.28142, 3.1130e-003, 1.3229e-005
302.02700, 66.41155, 3.1196e-003, 1.3604e-005
302.52700, 66.54208, 3.1262e-003, 1.3576e-005
303.02700, 66.67271, 3.1332e-003, 1.3356e-005
303.52700, 66.80346, 3.1396e-003, 1.3419e-005
304.02700, 66.93411, 3.1461e-003, 1.3030e-005
304.52700, 67.06484, 3.1529e-003, 1.3181e-005
305.02700, 67.19560, 3.1597e-003, 1.3311e-005
305.52700, 67.32616, 3.1665e-003, 1.3114e-005
306.02700, 67.45714, 3.1729e-003, 1.3126e-005
306.52700, 67.58801, 3.1795e-003, 1.3021e-005
307.02700, 67.71914, 3.1860e-003, 1.3437e-005
307.52700, 67.84984, 3.1927e-003, 1.3605e-005
308.02700, 67.98098, 3.1992e-003, 1.3291e-005
308.52700, 68.11191, 3.2060e-003, 1.2890e-005
309.02700, 68.24330, 3.2125e-003, 1.3146e-005
309.52700, 68.37457, 3.2192e-003, 1.3721e-005
310.02700, 68.50640, 3.2256e-003, 1.3195e-005
310.52700, 68.63804, 3.2323e-003, 1.3268e-005
311.02700, 68.76990, 3.2390e-003, 1.3677e-005
311.52700, 68.90175, 3.2455e-003, 1.3477e-005
312.02700, 69.03345, 3.2525e-003, 1.3446e-005
312.52700, 69.16569, 3.2591e-003, 1.3348e-005
313.02700, 69.29779, 3.2662e-003, 1.3316e-005
313.52700, 69.43017, 3.2726e-003, 1.3404e-005
314.02700, 69.56246, 3.2795e-003, 1.3459e-005
314.52700, 69.69474, 3.2859e-003, 1.3685e-005
315.02700, 69.82675, 3.2932e-003, 1.3512e-005
315.52700, 69.95895, 3.2998e-003, 1.3432e-005
316.02700, 70.09114, 3.3064e-003, 1.3429e-005
316.52700, 70.22342, 3.3135e-003, 1.3402e-005
317.02700, 70.35594, 3.3201e-003, 1.3223e-005
317.52700, 70.48844, 3.3268e-003, 1.3297e-005
318.02700, 70.62099, 3.3332e-003, 1.3570e-005
318.52700, 70.75369, 3.3398e-003, 1.3464e-005
319.02700, 70.88661, 3.3465e-003, 1.3528e-005
319.52700, 71.01970, 3.3535e-003, 1.3359e-005
320.02700, 71.15293, 3.3603e-003, 1.3065e-005
320.52700, 71.28623, 3.3666e-003, 1.3126e-005
321.02700, 71.41967, 3.3732e-003, 1.4012e-005
321.52700, 71.55320, 3.3801e-003, 1.3367e-005
322.02700, 71.68712, 3.3867e-003, 1.3114e-005
322.52700, 71.82095, 3.3934e-003, 1.3594e-005
323.02700, 71.95505, 3.4001e-003, 1.3256e-005
323.52700, 72.08888, 3.4070e-003, 1.3890e-005
324.02700, 72.22275, 3.4138e-003, 1.3313e-005
324.52700, 72.35628, 3.4205e-003, 1.3701e-005
325.02700, 72.48960, 3.4271e-003, 1.3159e-005
325.52700, 72.62331, 3.4339e-003, 1.3564e-005
326.02700, 72.75734, 3.4409e-003, 1.3502e-005
326.52700, 72.89160, 3.4472e-003, 1.2998e-005
327.02700, 73.02587, 3.4540e-003, 1.3790e-005
327.52700, 73.16031, 3.4606e-003, 1.3384e-005
328.02700, 73.29469, 3.4675e-003, 1.3450e-005
328.52700, 73.42916, 3.4747e-003, 1.4149e-005
329.02700, 73.56371, 3.4810e-003, 1.3498e-005
329.52700, 73.69864, 3.4876e-003, 1.3120e-005
330.02700, 73.83358, 3.4944e-003, 1.3868e-005
330.52700, 73.96864, 3.5014e-003, 1.3480e-005
331.02700, 74.10367, 3.5079e-003, 1.3516e-005
331.52700, 74.23874, 3.5149e-003, 1.3288e-005
332.02700, 74.37377, 3.5216e-003, 1.3331e-005
332.52700, 74.50898, 3.5282e-003, 1.3746e-005
333.02700, 74.64422, 3.5350e-003, 1.3277e-005
333.52700, 74.77942, 3.5420e-003, 1.4110e-005
334.02700, 74.91467, 3.5488e-003, 1.3540e-005
334.52700, 75.04996, 3.5554e-003, 1.3603e-005
335.02700, 75.18520, 3.5621e-003, 1.2866e-005
335.52700, 75.32050, 3.5686e-003, 1.3318e-005
336.02700, 75.45568, 3.5750e-003, 1.3352e-005
336.52700, 75.59102, 3.5817e-003, 1.2872e-005
337.02700, 75.72644, 3.5883e-003, 1.3381e-005
337.52700, 75.86186, 3.5949e-003, 1.3022e-005
338.02700, 75.99741, 3.6017e-003, 1.3984e-005
338.52700, 76.13346, 3.6086e-003, 1.3251e-005
339.02700, 76.26928, 3.6152e-003, 1.3545e-005
339.52700, 76.40527, 3.6220e-003, 1.3653e-005
340.02700, 76.54131, 3.6288e-003, 1.3616e-005
340.52700, 76.67759, 3.6352e-003, 1.3276e-005
341.02700, 76.81371, 3.6421e-003, 1.3273e-005
341.52700, 76.95003, 3.6487e-003, 1.3521e-005
342.02700, 77.08640, 3.6555e-003, 1.3345e-005
342.52700, 77.22312, 3.6619e-003, 1.3196e-005
343.02700, 77.35974, 3.6687e-003, 1.3170e-005
343.52700, 77.49631, 3.6757e-003, 1.3963e-005
344.02700, 77.63290, 3.6825e-003, 1.3598e-005
344.52700, 77.76990, 3.6893e-003, 1.3477e-005
345.02700, 77.90681, 3.6959e-003, 1.3795e-005
345.52700, 78.04390, 3.7027e-003, 1.3244e-005
346.02700, 78.18114, 3.7093e-003, 1.3722e-005
346.52700, 78.31880, 3.7162e-003, 1.3376e-005
347.02700, 78.45595, 3.7228e-003, 1.4015e-005
347.52700, 78.59307, 3.7297e-003, 1.3256e-005
348.02700, 78.73007, 3.7363e-003, 1.3546e-005
348.52700, 78.86743, 3.7431e-003, 1.3077e-005
349.02700, 79.00454, 3.7497e-003, 1.3535e-005
349.52700, 79.14215, 3.7567e-003, 1.3375e-005
350.02700, 79.28023, 3.7633e-003, 1.3427e-005
350.52700, 79.41853, 3.7701e-003, 1.3921e-005
351.02700, 79.55656, 3.7767e-003, 1.3573e-005
351.52700, 79.69492, 3.7837e-003, 1.3269e-005
352.02700, 79.83326, 3.7904e-003, 1.2972e-005
352.52700, 79.97127, 3.7966e-003, 1.3241e-005
353.02700, 80.10921, 3.8031e-003, 1.3192e-005
353.52700, 80.24752, 3.8098e-003, 1.3775e-005
354.02700, 80.38575, 3.8164e-003, 1.2969e-005
354.52700, 80.52405, 3.8231e-003, 1.3209e-005
355.02700, 80.66270, 3.8300e-003, 1.3615e-005
355.52700, 80.80159, 3.8368e-003, 1.3490e-005
356.02700, 80.94026, 3.8432e-003, 1.3203e-005
356.52700, 81.07910, 3.8500e-003, 1.3198e-005
357.02700, 81.21789, 3.8567e-003, 1.3691e-005
357.52700, 81.35663, 3.8635e-003, 1.3290e-005
358.02700, 81.49551, 3.8700e-003, 1.3325e-005
358.52700, 81.63462, 3.8770e-003, 1.3040e-005
359.02700, 81.77357, 3.8836e-003, 1.4040e-005
359.52700, 81.91263, 3.8903e-003, 1.3465e-005
360.02700, 82.05169, 3.8975e-003, 1.3762e-005
360.52700, 82.19077, 3.9042e-003, 1.3291e-005
361.02700, 82.33004, 3.9107e-003, 1.3265e-005
361.52700, 82.46977, 3.9177e-003, 1.3523e-005
362.02700, 82.60967, 3.9243e-003, 1.3373e-005
362.52700, 82.74989, 3.9310e-003, 1.3511e-005
363.02700, 82.89018, 3.9376e-003, 1.3972e-005
363.52700, 83.03047, 3.9445e-003, 1.3699e-005
364.02700, 83.17050, 3.9512e-003, 1.3371e-005
364.52700, 83.31049, 3.9580e-003, 1.3410e-005
365.02700, 83.45065, 3.9647e-003, 1.3123e-005
365.52700, 83.59075, 3.9713e-003, 1.3758e-005
366.02700, 83.73091, 3.9816e-003, 2.9859e-005
366.52700, 83.87142, 3.9925e-003, 1.5327e-005
367.02700, 84.01200, 3.9999e-003, 1.4328e-005
367.52700, 84.15258, 4.0068e-003, 1.3760e-005
368.02700, 84.29319, 4.0138e-003, 1.3952e-005
368.52700, 84.43366, 4.0209e-003, 1.4594e-005
369.02700, 84.57394, 4.0280e-003, 1.4200e-005
369.52700, 84.71428, 4.0350e-003, 1.3963e-005
370.02700, 84.85470, 4.0419e-003, 1.3555e-005
370.52700, 84.99527, 4.0486e-003, 1.3020e-005
371.02700, 85.13624, 4.0552e-003, 1.3977e-005
371.52700, 85.27736, 4.0623e-003, 1.3892e-005
372.02700, 85.41856, 4.0692e-003, 1.3866e-005
372.52700, 85.55975, 4.0760e-003, 1.3862e-005
373.02700, 85.70110, 4.0830e-003, 1.3363e-005
373.52700, 85.84208, 4.0897e-003, 1.3969e-005
374.02700, 85.98320, 4.0964e-003, 1.3473e-005
374.52700, 86.12454, 4.1033e-003, 1.3542e-005
375.02700, 86.26596, 4.1104e-003, 1.3977e-005
375.52700, 86.40759, 4.1171e-003, 1.3842e-005
376.02700, 86.54961, 4.1242e-003, 1.3728e-005
376.52700, 86.69184, 4.1309e-003, 1.3923e-005
377.02700, 86.83420, 4.1379e-003, 1.3846e-005
377.52700, 86.97675, 4.1448e-003, 1.3710e-005
378.02700, 87.11929, 4.1516e-003, 1.3664e-005
378.52700, 87.26204, 4.1585e-003, 1.3899e-005
379.02700, 87.40489, 4.1655e-003, 1.4351e-005
379.52700, 87.54776, 4.1726e-003, 1.3598e-005
380.02700, 87.69066, 4.1794e-003, 1.3878e-005
380.52700, 87.83354, 4.1863e-003, 1.3977e-005
381.02700, 87.97668, 4.1933e-003, 1.4169e-005
381.52700, 88.11972, 4.2002e-003, 1.3584e-005
382.02700, 88.26277, 4.2072e-003, 1.3709e-005
382.52700, 88.40607, 4.2142e-003, 1.3698e-005
383.02700, 88.54942, 4.2209e-003, 1.3721e-005
383.52700, 88.69285, 4.2279e-003, 1.3478e-005
384.02700, 88.83650, 4.2346e-003, 1.3670e-005
384.52700, 88.97994, 4.2411e-003, 1.3900e-005
385.02700, 89.12316, 4.2480e-003, 1.3246e-005
385.52700, 89.26655, 4.2549e-003, 1.3923e-005
386.02700, 89.40982, 4.2621e-003, 1.4629e-005
386.52700, 89.55287, 4.2693e-003, 1.4016e-005
387.02700, 89.69622, 4.2763e-003, 1.4097e-005
387.52700, 89.83988, 4.2832e-003, 1.3710e-005
388.02700, 89.98381, 4.2902e-003, 1.3526e-005
388.52700, 90.12767, 4.2970e-003, 1.4200e-005
389.02700, 90.27180, 4.3039e-003, 1.3729e-005
389.52700, 90.41605, 4.3109e-003, 1.3641e-005
390.02700, 90.55996, 4.3179e-003, 1.4052e-005
390.52700, 90.70381, 4.3248e-003, 1.3870e-005
391.02700, 90.84773, 4.3318e-003, 1.4319e-005
391.52700, 90.99141, 4.3387e-003, 1.3776e-005
392.02700, 91.13536, 4.3457e-003, 1.4000e-005
392.52700, 91.28005, 4.3527e-003, 1.3533e-005
393.02700, 91.42497, 4.3596e-003, 1.3669e-005
393.52700, 91.57006, 4.3666e-003, 1.4124e-005
394.02700, 91.71560, 4.3734e-003, 1.3949e-005
394.52700, 91.86124, 4.3803e-003, 1.3528e-005
395.02700, 92.00668, 4.3872e-003, 1.4377e-005
395.52700, 92.15186, 4.3943e-003, 1.3394e-005
396.02700, 92.29747, 4.4015e-003, 1.3904e-005
396.52700, 92.44326, 4.4081e-003, 1.3898e-005
397.02700, 92.58889, 4.4149e-003, 1.4319e-005
397.52700, 92.73468, 4.4220e-003, 1.3661e-005
398.02700, 92.88068, 4.4287e-003, 1.3941e-005
398.52700, 93.02662, 4.4356e-003, 1.3572e-005
399.02700, 93.17236, 4.4426e-003, 1.3881e-005
399.52700, 93.31828, 4.4491e-003, 1.3850e-005
400.02700, 93.46387, 4.4562e-003, 1.3634e-005
400.52700, 93.60923, 4.4632e-003, 1.3754e-005
401.02700, 93.75469, 4.4703e-003, 1.4179e-005
401.52700, 93.90063, 4.4773e-003, 1.4619e-005
402.02700, 94.04676, 4.4844e-003, 1.3974e-005
402.52700, 94.19315, 4.4913e-003, 1.4067e-005
403.02700, 94.33986, 4.4983e-003, 1.3920e-005
403.52700, 94.48641, 4.5052e-003, 1.3837e-005
404.02700, 94.63298, 4.5120e-003, 1.3636e-005
404.52700, 94.77923, 4.5189e-003, 1.3994e-005
405.02700, 94.92548, 4.5260e-003, 1.4115e-005
405.52700, 95.07173, 4.5332e-003, 1.3720e-005
406.02700, 95.21787, 4.5399e-003, 1.3675e-005
406.52700, 95.36398, 4.5469e-003, 1.3656e-005
407.02700, 95.51042, 4.5538e-003, 1.4255e-005
407.52700, 95.65704, 4.5607e-003, 1.4035e-005
408.02700, 95.80431, 4.5679e-003, 1.3540e-005
408.52700, 95.95191, 4.5748e-003, 1.3476e-005
409.02700, 96.09933, 4.5816e-003, 1.4250e-005
409.52700, 96.24696, 4.5884e-003, 1.3641e-005
410.02700, 96.39471, 4.5955e-003, 1.3694e-005
410.52700, 96.54166, 4.6023e-003, 1.3979e-005
411.02700, 96.68900, 4.6095e-003, 1.3830e-005
411.52700, 96.83687, 4.6163e-003, 1.3921e-005
412.02700, 96.98496, 4.6237e-003, 1.4026e-005
412.52700, 97.13331, 4.6304e-003, 1.3559e-005
413.02700, 97.28181, 4.6371e-003, 1.3870e-005
413.52700, 97.43010, 4.6441e-003, 1.3867e-005
414.02700, 97.57844, 4.6510e-003, 1.4080e-005
414.52700, 97.72678, 4.6578e-003, 1.3950e-005
415.02700, 97.87531, 4.6649e-003, 1.4079e-005
415.52700, 98.02432, 4.6718e-003, 1.3365e-005
416.02700, 98.17341, 4.6789e-003, 1.4058e-005
416.52700, 98.32241, 4.6860e-003, 1.3980e-005
417.02700, 98.47107, 4.6930e-003, 1.4393e-005
417.52700, 98.61972, 4.7001e-003, 1.4176e-005
418.02700, 98.76858, 4.7072e-003, 1.4721e-005
418.52700, 98.91745, 4.7143e-003, 1.3903e-005
419.02700, 99.06659, 4.7211e-003, 1.4267e-005
419.52700, 99.21547, 4.7283e-003, 1.4092e-005
420.02700, 99.36435, 4.7354e-003, 1.3861e-005
420.52700, 99.51301, 4.7423e-003, 1.4440e-005
421.02700, 99.66197, 4.7496e-003, 1.3722e-005
421.52700, 99.81103, 4.7566e-003, 1.3970e-005
422.02700, 99.96033, 4.7632e-003, 1.3932e-005
422.52700,100.10986, 4.7704e-003, 1.4135e-005
423.02700,100.25958, 4.7775e-003, 1.4485e-005
423.52700,100.40927, 4.7848e-003, 1.4191e-005
424.02700,100.55910, 4.7918e-003, 1.3690e-005
424.52700,100.70887, 4.7989e-003, 1.5148e-005
425.02700,100.85858, 4.8062e-003, 1.4373e-005
425.52700,101.00870, 4.8134e-003, 1.4300e-005
426.02700,101.15861, 4.8204e-003, 1.3727e-005
426.52700,101.30864, 4.8274e-003, 1.4228e-005
427.02700,101.45875, 4.8343e-003, 1.3671e-005
427.52700,101.60890, 4.8411e-003, 1.3892e-005
428.02700,101.75883, 4.8483e-003, 1.4627e-005
428.52700,101.90914, 4.8554e-003, 1.4557e-005
429.02700,102.05915, 4.8629e-003, 1.4030e-005
429.52700,102.20939, 4.8699e-003, 1.4373e-005
430.02700,102.35984, 4.8770e-003, 1.3947e-005
430.52700,102.51037, 4.8841e-003, 1.4342e-005
431.02700,102.66110, 4.8913e-003, 1.3924e-005
431.52700,102.81211, 4.8984e-003, 1.4783e-005
432.02700,102.96325, 4.9056e-003, 1.4790e-005
