Repository: PAGiesting/thermal-expansion

# thermal-expansion
Calculates linear and volume alphas from dilatometer data (Netzsch DIL-402c) by curve fitting

File: data/16.6mm-102819/ExpDat_sapph16.6mm10282019s.csv (part 3 of 15)
#SEGMENT:              ,S1/1                                                                                                     
#SEG. 1:               ,20.0°C/3.0(K/min)/1170.0°C                                                                               
##Temp./°C,Time/min,dL/Lo
 234.61000, 50.18000,2.8510e-003
 234.71001, 50.20167,2.8524e-003
 234.80499, 50.22333,2.8535e-003
 234.89799, 50.24500,2.8549e-003
 234.99899, 50.26667,2.8566e-003
 235.09000, 50.28833,2.8577e-003
 235.18300, 50.31000,2.8592e-003
 235.27600, 50.33167,2.8606e-003
 235.37700, 50.35333,2.8622e-003
 235.47400, 50.37500,2.8638e-003
 235.56799, 50.39667,2.8652e-003
 235.66000, 50.41833,2.8665e-003
 235.75700, 50.44000,2.8679e-003
 235.85100, 50.46167,2.8693e-003
 235.94299, 50.48333,2.8706e-003
 236.04500, 50.50500,2.8721e-003
 236.13499, 50.52667,2.8735e-003
 236.23100, 50.54833,2.8749e-003
 236.32800, 50.57000,2.8762e-003
 236.42200, 50.59167,2.8777e-003
 236.51401, 50.61333,2.8793e-003
 236.61400, 50.63500,2.8807e-003
 236.70599, 50.65667,2.8821e-003
 236.80299, 50.67833,2.8835e-003
 236.90300, 50.70000,2.8851e-003
 236.99500, 50.72167,2.8864e-003
 237.08800, 50.74333,2.8877e-003
 237.18201, 50.76500,2.8891e-003
 237.27600, 50.78667,2.8904e-003
 237.38100, 50.80833,2.8919e-003
 237.46700, 50.83000,2.8933e-003
 237.56799, 50.85167,2.8950e-003
 237.66000, 50.87333,2.8967e-003
 237.75400, 50.89500,2.8981e-003
 237.84700, 50.91667,2.8993e-003
 237.94200, 50.93833,2.9009e-003
 238.03300, 50.96000,2.9020e-003
 238.13300, 50.98167,2.9035e-003
 238.22800, 51.00333,2.9049e-003
 238.31900, 51.02500,2.9065e-003
 238.41800, 51.04667,2.9078e-003
 238.50800, 51.06833,2.9090e-003
 238.60100, 51.09000,2.9102e-003
 238.69901, 51.11167,2.9119e-003
 238.78999, 51.13333,2.9133e-003
 238.89200, 51.15500,2.9147e-003
 238.98700, 51.17667,2.9165e-003
 239.07700, 51.19833,2.9179e-003
 239.17400, 51.22000,2.9192e-003
 239.26300, 51.24167,2.9209e-003
 239.35800, 51.26333,2.9222e-003
 239.45300, 51.28500,2.9236e-003
 239.54800, 51.30667,2.9249e-003
 239.63600, 51.32833,2.9263e-003
 239.73199, 51.35000,2.9277e-003
 239.82800, 51.37167,2.9291e-003
 239.91499, 51.39333,2.9306e-003
 240.01100, 51.41500,2.9318e-003
 240.10699, 51.43667,2.9334e-003
 240.20100, 51.45833,2.9347e-003
 240.29100, 51.48000,2.9364e-003
 240.39101, 51.50167,2.9380e-003
 240.48300, 51.52333,2.9393e-003
 240.58099, 51.54500,2.9406e-003
 240.66901, 51.56667,2.9423e-003
 240.76401, 51.58833,2.9434e-003
 240.85800, 51.61000,2.9447e-003
 240.94901, 51.63167,2.9460e-003
 241.04500, 51.65333,2.9477e-003
 241.13600, 51.67500,2.9487e-003
 241.23000, 51.69667,2.9503e-003
 241.31799, 51.71833,2.9517e-003
 241.41701, 51.74000,2.9531e-003
 241.50999, 51.76167,2.9547e-003
 241.60400, 51.78333,2.9564e-003
 241.69901, 51.80500,2.9577e-003
 241.78700, 51.82667,2.9590e-003
 241.88400, 51.84833,2.9607e-003
 241.97501, 51.87000,2.9620e-003
 242.06400, 51.89167,2.9632e-003
 242.16000, 51.91333,2.9647e-003
 242.25200, 51.93500,2.9661e-003
 242.35001, 51.95667,2.9674e-003
 242.44099, 51.97833,2.9692e-003
 242.53200, 52.00000,2.9705e-003
 242.62399, 52.02167,2.9718e-003
 242.71700, 52.04333,2.9733e-003
 242.81400, 52.06500,2.9748e-003
 242.90601, 52.08667,2.9761e-003
 242.99699, 52.10833,2.9777e-003
 243.09000, 52.13000,2.9788e-003
 243.18201, 52.15167,2.9802e-003
 243.27600, 52.17333,2.9816e-003
 243.37300, 52.19500,2.9831e-003
 243.46500, 52.21667,2.9848e-003
 243.56200, 52.23833,2.9863e-003
 243.65199, 52.26000,2.9878e-003
 243.74100, 52.28167,2.9891e-003
 243.83600, 52.30333,2.9904e-003
 243.92799, 52.32500,2.9917e-003
 244.02499, 52.34667,2.9932e-003
 244.11501, 52.36833,2.9945e-003
 244.20200, 52.39000,2.9959e-003
 244.29401, 52.41167,2.9978e-003
 244.39301, 52.43333,2.9990e-003
 244.48300, 52.45500,3.0005e-003
 244.57600, 52.47667,3.0020e-003
 244.66400, 52.49833,3.0035e-003
 244.75800, 52.52000,3.0047e-003
 244.85100, 52.54167,3.0061e-003
 244.94400, 52.56333,3.0075e-003
 245.03101, 52.58500,3.0089e-003
 245.12500, 52.60667,3.0101e-003
 245.21899, 52.62833,3.0116e-003
 245.31200, 52.65000,3.0128e-003
 245.40199, 52.67167,3.0145e-003
 245.49800, 52.69333,3.0159e-003
 245.59000, 52.71500,3.0172e-003
 245.68100, 52.73667,3.0187e-003
 245.77000, 52.75833,3.0199e-003
 245.86000, 52.78000,3.0215e-003
 245.96001, 52.80167,3.0229e-003
 246.05099, 52.82333,3.0243e-003
 246.14400, 52.84500,3.0257e-003
 246.23801, 52.86667,3.0274e-003
 246.33501, 52.88833,3.0287e-003
 246.42200, 52.91000,3.0301e-003
 246.51199, 52.93167,3.0313e-003
 246.59700, 52.95333,3.0327e-003
 246.68900, 52.97500,3.0342e-003
 246.78000, 52.99667,3.0353e-003
 246.87601, 53.01833,3.0369e-003
 246.96800, 53.04000,3.0383e-003
 247.06000, 53.06167,3.0397e-003
 247.14799, 53.08333,3.0410e-003
 247.24600, 53.10500,3.0424e-003
 247.33501, 53.12667,3.0440e-003
 247.42599, 53.14833,3.0453e-003
 247.51500, 53.17000,3.0467e-003
 247.60899, 53.19167,3.0482e-003
 247.70300, 53.21333,3.0499e-003
 247.79201, 53.23500,3.0512e-003
 247.88800, 53.25667,3.0528e-003
 247.98399, 53.27833,3.0540e-003
 248.07899, 53.30000,3.0554e-003
 248.16200, 53.32167,3.0568e-003
 248.25700, 53.34333,3.0581e-003
 248.35100, 53.36500,3.0595e-003
 248.43700, 53.38667,3.0608e-003
 248.53500, 53.40833,3.0623e-003
 248.62199, 53.43000,3.0636e-003
 248.71400, 53.45167,3.0649e-003
 248.80299, 53.47333,3.0668e-003
 248.89799, 53.49500,3.0682e-003
 248.98900, 53.51667,3.0696e-003
 249.07600, 53.53833,3.0709e-003
 249.16800, 53.56000,3.0722e-003
 249.26100, 53.58167,3.0737e-003
 249.35600, 53.60333,3.0750e-003
 249.44501, 53.62500,3.0765e-003
 249.54100, 53.64667,3.0779e-003
 249.62900, 53.66833,3.0792e-003
 249.71500, 53.69000,3.0804e-003
 249.80701, 53.71167,3.0820e-003
 249.90100, 53.73333,3.0833e-003
 249.99200, 53.75500,3.0851e-003
 250.08099, 53.77667,3.0862e-003
 250.17599, 53.79833,3.0876e-003
 250.26500, 53.82000,3.0890e-003
 250.35201, 53.84167,3.0904e-003
 250.44299, 53.86333,3.0918e-003
 250.53000, 53.88500,3.0930e-003
 250.62100, 53.90667,3.0945e-003
 250.71300, 53.92833,3.0957e-003
 250.80299, 53.95000,3.0971e-003
 250.89200, 53.97167,3.0986e-003
 250.98100, 53.99333,3.0998e-003
 251.07500, 54.01500,3.1012e-003
 251.16299, 54.03667,3.1024e-003
 251.25500, 54.05833,3.1042e-003
 251.34399, 54.08000,3.1056e-003
 251.43700, 54.10167,3.1072e-003
 251.52800, 54.12333,3.1084e-003
 251.62601, 54.14500,3.1097e-003
 251.71600, 54.16667,3.1111e-003
 251.81000, 54.18833,3.1127e-003
 251.89400, 54.21000,3.1138e-003
 251.98700, 54.23167,3.1152e-003
 252.08099, 54.25333,3.1165e-003
 252.17000, 54.27500,3.1180e-003
 252.25700, 54.29667,3.1194e-003
 252.34700, 54.31833,3.1207e-003
 252.43700, 54.34000,3.1220e-003
 252.52901, 54.36167,3.1233e-003
 252.61900, 54.38333,3.1252e-003
 252.70900, 54.40500,3.1265e-003
 252.79700, 54.42667,3.1278e-003
 252.89000, 54.44833,3.1292e-003
 252.98000, 54.47000,3.1306e-003
 253.07001, 54.49167,3.1318e-003
 253.15700, 54.51333,3.1335e-003
 253.25200, 54.53500,3.1348e-003
 253.34200, 54.55667,3.1359e-003
 253.43201, 54.57833,3.1375e-003
 253.52200, 54.60000,3.1387e-003
 253.61099, 54.62167,3.1400e-003
 253.70200, 54.64333,3.1416e-003
 253.79201, 54.66500,3.1429e-003
 253.88100, 54.68667,3.1445e-003
 253.96700, 54.70833,3.1459e-003
 254.06200, 54.73000,3.1474e-003
 254.14900, 54.75167,3.1486e-003
 254.23700, 54.77333,3.1501e-003
 254.33099, 54.79500,3.1514e-003
 254.41901, 54.81667,3.1527e-003
 254.50500, 54.83833,3.1541e-003
 254.60201, 54.86000,3.1556e-003
 254.68500, 54.88167,3.1567e-003
 254.78101, 54.90333,3.1583e-003
 254.86900, 54.92500,3.1595e-003
 254.95799, 54.94667,3.1609e-003
 255.04601, 54.96833,3.1622e-003
 255.13400, 54.99000,3.1636e-003
 255.23100, 55.01167,3.1652e-003
 255.31799, 55.03333,3.1667e-003
 255.40199, 55.05500,3.1680e-003
 255.49200, 55.07667,3.1696e-003
 255.57800, 55.09833,3.1706e-003
 255.67200, 55.12000,3.1721e-003
 255.76100, 55.14167,3.1735e-003
 255.85001, 55.16333,3.1748e-003
 255.94000, 55.18500,3.1762e-003
 256.02399, 55.20667,3.1775e-003
 256.11700, 55.22833,3.1787e-003
 256.20300, 55.25000,3.1802e-003
 256.29599, 55.27167,3.1816e-003
 256.38699, 55.29333,3.1829e-003
 256.47601, 55.31500,3.1844e-003
 256.56299, 55.33667,3.1859e-003
 256.65701, 55.35833,3.1872e-003
 256.74600, 55.38000,3.1887e-003
 256.82999, 55.40167,3.1898e-003
 256.92599, 55.42333,3.1912e-003
 257.01901, 55.44500,3.1928e-003
 257.10199, 55.46667,3.1938e-003
 257.19299, 55.48833,3.1955e-003
 257.28201, 55.51000,3.1966e-003
 257.36600, 55.53167,3.1977e-003
 257.46600, 55.55333,3.1996e-003
 257.54800, 55.57500,3.2008e-003
 257.64099, 55.59667,3.2023e-003
 257.72699, 55.61833,3.2037e-003
 257.81400, 55.64000,3.2050e-003
 257.90701, 55.66167,3.2065e-003
 257.99399, 55.68333,3.2077e-003
 258.08200, 55.70500,3.2090e-003
 258.17099, 55.72667,3.2103e-003
 258.25900, 55.74833,3.2116e-003
 258.35101, 55.77000,3.2131e-003
 258.44000, 55.79167,3.2149e-003
 258.52600, 55.81333,3.2163e-003
 258.61700, 55.83500,3.2176e-003
 258.70300, 55.85667,3.2188e-003
 258.79401, 55.87833,3.2200e-003
 258.88101, 55.90000,3.2214e-003
 258.97198, 55.92167,3.2227e-003
 259.05801, 55.94333,3.2240e-003
 259.15399, 55.96500,3.2255e-003
 259.23599, 55.98667,3.2268e-003
 259.32599, 56.00833,3.2281e-003
 259.41299, 56.03000,3.2294e-003
 259.51001, 56.05167,3.2308e-003
 259.59399, 56.07333,3.2323e-003
 259.67801, 56.09500,3.2338e-003
 259.77600, 56.11667,3.2350e-003
 259.85901, 56.13833,3.2366e-003
 259.95200, 56.16000,3.2376e-003
 260.03601, 56.18167,3.2395e-003
 260.12100, 56.20333,3.2405e-003
 260.21600, 56.22500,3.2417e-003
 260.30499, 56.24667,3.2431e-003
 260.38901, 56.26833,3.2443e-003
 260.47501, 56.29000,3.2455e-003
 260.56400, 56.31167,3.2470e-003
 260.65601, 56.33333,3.2483e-003
 260.73901, 56.35500,3.2499e-003
 260.82599, 56.37667,3.2513e-003
 260.91599, 56.39833,3.2525e-003
 261.00699, 56.42000,3.2540e-003
 261.09299, 56.44167,3.2553e-003
 261.17999, 56.46333,3.2565e-003
 261.26901, 56.48500,3.2578e-003
 261.35599, 56.50667,3.2592e-003
 261.44800, 56.52833,3.2605e-003
 261.53000, 56.55000,3.2619e-003
 261.61899, 56.57167,3.2638e-003
 261.70901, 56.59333,3.2649e-003
 261.79300, 56.61500,3.2663e-003
 261.88101, 56.63667,3.2675e-003
 261.97000, 56.65833,3.2691e-003
 262.05499, 56.68000,3.2702e-003
 262.14099, 56.70167,3.2717e-003
 262.22900, 56.72333,3.2730e-003
 262.31100, 56.74500,3.2742e-003
 262.40100, 56.76667,3.2755e-003
 262.48599, 56.78833,3.2768e-003
 262.57901, 56.81000,3.2782e-003
 262.66501, 56.83167,3.2794e-003
 262.75400, 56.85333,3.2809e-003
 262.83701, 56.87500,3.2822e-003
 262.92999, 56.89667,3.2837e-003
 263.01501, 56.91833,3.2850e-003
 263.10699, 56.94000,3.2863e-003
 263.19299, 56.96167,3.2877e-003
 263.28299, 56.98333,3.2890e-003
 263.37100, 57.00500,3.2903e-003
 263.45001, 57.02667,3.2917e-003
 263.54501, 57.04833,3.2930e-003
 263.63400, 57.07000,3.2946e-003
 263.72699, 57.09167,3.2959e-003
 263.81500, 57.11333,3.2973e-003
 263.89700, 57.13500,3.2987e-003
 263.99399, 57.15667,3.3002e-003
 264.08200, 57.17833,3.3015e-003
 264.16400, 57.20000,3.3027e-003
 264.25201, 57.22167,3.3040e-003
 264.34201, 57.24333,3.3053e-003
 264.43301, 57.26500,3.3067e-003
 264.52499, 57.28667,3.3080e-003
 264.60599, 57.30833,3.3094e-003
 264.69699, 57.33000,3.3106e-003
 264.78201, 57.35167,3.3122e-003
 264.86801, 57.37333,3.3136e-003
 264.95700, 57.39500,3.3148e-003
 265.04199, 57.41667,3.3161e-003
 265.13101, 57.43833,3.3176e-003
 265.21701, 57.46000,3.3188e-003
 265.30801, 57.48167,3.3203e-003
 265.39600, 57.50333,3.3217e-003
 265.48801, 57.52500,3.3230e-003
 265.57401, 57.54667,3.3241e-003
 265.66299, 57.56833,3.3255e-003
 265.74899, 57.59000,3.3272e-003
 265.84000, 57.61167,3.3286e-003
 265.92300, 57.63333,3.3299e-003
 266.01001, 57.65500,3.3310e-003
 266.09900, 57.67667,3.3324e-003
 266.19000, 57.69833,3.3338e-003
 266.27301, 57.72000,3.3352e-003
 266.36401, 57.74167,3.3366e-003
 266.44800, 57.76333,3.3376e-003
 266.54001, 57.78500,3.3389e-003
 266.63101, 57.80667,3.3404e-003
 266.71500, 57.82833,3.3417e-003
 266.80200, 57.85000,3.3430e-003
 266.89301, 57.87167,3.3444e-003
 266.97501, 57.89333,3.3456e-003
 267.06299, 57.91500,3.3468e-003
 267.15201, 57.93667,3.3482e-003
 267.24200, 57.95833,3.3496e-003
 267.32199, 57.98000,3.3512e-003
 267.40701, 58.00167,3.3526e-003
 267.49301, 58.02333,3.3537e-003
 267.57901, 58.04500,3.3551e-003
 267.66901, 58.06667,3.3563e-003
 267.75699, 58.08833,3.3578e-003
 267.84399, 58.11000,3.3591e-003
 267.93100, 58.13167,3.3604e-003
 268.02200, 58.15333,3.3617e-003
 268.10699, 58.17500,3.3631e-003
 268.19601, 58.19667,3.3643e-003
 268.27899, 58.21833,3.3657e-003
 268.36700, 58.24000,3.3669e-003
 268.45499, 58.26167,3.3685e-003
 268.53400, 58.28333,3.3699e-003
 268.62799, 58.30500,3.3713e-003
 268.71399, 58.32667,3.3726e-003
 268.80701, 58.34833,3.3741e-003
 268.89200, 58.37000,3.3753e-003
 268.98099, 58.39167,3.3768e-003
 269.06201, 58.41333,3.3780e-003
 269.15399, 58.43500,3.3793e-003
 269.24301, 58.45667,3.3805e-003
 269.32501, 58.47833,3.3818e-003
 269.41501, 58.50000,3.3831e-003
 269.49701, 58.52167,3.3844e-003
 269.58301, 58.54333,3.3860e-003
 269.67001, 58.56500,3.3872e-003
 269.75800, 58.58667,3.3886e-003
 269.84601, 58.60833,3.3900e-003
 269.93799, 58.63000,3.3914e-003
 270.02399, 58.65167,3.3926e-003
 270.10800, 58.67333,3.3939e-003
 270.19299, 58.69500,3.3952e-003
 270.28299, 58.71667,3.3966e-003
 270.36801, 58.73833,3.3978e-003
 270.45401, 58.76000,3.3994e-003
 270.53400, 58.78167,3.4005e-003
 270.62201, 58.80333,3.4018e-003
 270.70499, 58.82500,3.4032e-003
 270.79099, 58.84667,3.4044e-003
 270.87900, 58.86833,3.4059e-003
 270.97000, 58.89000,3.4071e-003
 271.05399, 58.91167,3.4084e-003
 271.13599, 58.93333,3.4098e-003
 271.22900, 58.95500,3.4112e-003
 271.31100, 58.97667,3.4124e-003
 271.40201, 58.99833,3.4137e-003
 271.48001, 59.02000,3.4150e-003
 271.57501, 59.04167,3.4163e-003
 271.65900, 59.06333,3.4179e-003
 271.74600, 59.08500,3.4195e-003
 271.82901, 59.10667,3.4207e-003
 271.92099, 59.12833,3.4220e-003
 272.00400, 59.15000,3.4233e-003
 272.08899, 59.17167,3.4243e-003
 272.17499, 59.19333,3.4259e-003
 272.26099, 59.21500,3.4271e-003
 272.35199, 59.23667,3.4284e-003
 272.43100, 59.25833,3.4297e-003
 272.52301, 59.28000,3.4309e-003
 272.60901, 59.30167,3.4324e-003
 272.69501, 59.32333,3.4337e-003
 272.78299, 59.34500,3.4349e-003
 272.86401, 59.36667,3.4360e-003
 272.95300, 59.38833,3.4374e-003
 273.04199, 59.41000,3.4394e-003
 273.12900, 59.43167,3.4406e-003
 273.21701, 59.45333,3.4417e-003
 273.29901, 59.47500,3.4432e-003
 273.38599, 59.49667,3.4444e-003
 273.47101, 59.51833,3.4456e-003
 273.55701, 59.54000,3.4471e-003
 273.64499, 59.56167,3.4482e-003
 273.73099, 59.58333,3.4495e-003
 273.81799, 59.60500,3.4509e-003
 273.90799, 59.62667,3.4521e-003
 273.98999, 59.64833,3.4536e-003
 274.07501, 59.67000,3.4547e-003
 274.16000, 59.69167,3.4561e-003
 274.24899, 59.71333,3.4572e-003
 274.33701, 59.73500,3.4590e-003
 274.41901, 59.75667,3.4602e-003
 274.50699, 59.77833,3.4615e-003
 274.59000, 59.80000,3.4630e-003
 274.67300, 59.82167,3.4638e-003
 274.76099, 59.84333,3.4655e-003
 274.84500, 59.86500,3.4665e-003
 274.92899, 59.88667,3.4679e-003
 275.01700, 59.90833,3.4691e-003
 275.10501, 59.93000,3.4705e-003
 275.19000, 59.95167,3.4717e-003
 275.27399, 59.97333,3.4730e-003
 275.36401, 59.99500,3.4742e-003
 275.44699, 60.01667,3.4762e-003
 275.53799, 60.03833,3.4774e-003
 275.62000, 60.06000,3.4787e-003
 275.70499, 60.08167,3.4799e-003
 275.79300, 60.10333,3.4811e-003
 275.87399, 60.12500,3.4825e-003
 275.96201, 60.14667,3.4838e-003
 276.04599, 60.16833,3.4851e-003
 276.13199, 60.19000,3.4862e-003
 276.21301, 60.21167,3.4875e-003
 276.30600, 60.23333,3.4890e-003
 276.39200, 60.25500,3.4902e-003
 276.47198, 60.27667,3.4917e-003
 276.55600, 60.29833,3.4928e-003
 276.64700, 60.32000,3.4942e-003
 276.73199, 60.34167,3.4954e-003
 276.81400, 60.36333,3.4969e-003
 276.90201, 60.38500,3.4981e-003
 276.98801, 60.40667,3.4993e-003
 277.07501, 60.42833,3.5004e-003
 277.15500, 60.45000,3.5021e-003
 277.25201, 60.47167,3.5036e-003
 277.33401, 60.49333,3.5049e-003
 277.42300, 60.51500,3.5063e-003
 277.50201, 60.53667,3.5074e-003
 277.59299, 60.55833,3.5086e-003
 277.67801, 60.58000,3.5101e-003
 277.76001, 60.60167,3.5114e-003
 277.84399, 60.62333,3.5125e-003
 277.93100, 60.64500,3.5139e-003
 278.01700, 60.66667,3.5151e-003
 278.10101, 60.68833,3.5163e-003
 278.19000, 60.71000,3.5178e-003
 278.27499, 60.73167,3.5190e-003
 278.35901, 60.75333,3.5204e-003
 278.44400, 60.77500,3.5220e-003
 278.53000, 60.79667,3.5233e-003
 278.61301, 60.81833,3.5244e-003
 278.69901, 60.84000,3.5257e-003
 278.78601, 60.86167,3.5272e-003
 278.87399, 60.88333,3.5284e-003
 278.95499, 60.90500,3.5295e-003
 279.04300, 60.92667,3.5308e-003
 279.12601, 60.94833,3.5321e-003
 279.21301, 60.97000,3.5335e-003
 279.29300, 60.99167,3.5346e-003
 279.38000, 61.01333,3.5360e-003
 279.46799, 61.03500,3.5374e-003
 279.54901, 61.05667,3.5388e-003
 279.63699, 61.07833,3.5399e-003
 279.71600, 61.10000,3.5412e-003
 279.79901, 61.12167,3.5426e-003
 279.88901, 61.14333,3.5440e-003
 279.97601, 61.16500,3.5451e-003
 280.05801, 61.18667,3.5465e-003
 280.14600, 61.20833,3.5477e-003
 280.22501, 61.23000,3.5489e-003
 280.31299, 61.25167,3.5506e-003
 280.39499, 61.27333,3.5520e-003
 280.48199, 61.29500,3.5532e-003
 280.56299, 61.31667,3.5546e-003
 280.64200, 61.33833,3.5557e-003
 280.73001, 61.36000,3.5571e-003
 280.81400, 61.38167,3.5583e-003
 280.90100, 61.40333,3.5596e-003
 280.98801, 61.42500,3.5607e-003
 281.06400, 61.44667,3.5620e-003
 281.15399, 61.46833,3.5634e-003
 281.24100, 61.49000,3.5648e-003
 281.32501, 61.51167,3.5658e-003
 281.41101, 61.53333,3.5671e-003
 281.50101, 61.55500,3.5684e-003
 281.58701, 61.57667,3.5698e-003
 281.67300, 61.59833,3.5710e-003
 281.76099, 61.62000,3.5723e-003
 281.84500, 61.64167,3.5741e-003
 281.92899, 61.66333,3.5752e-003
 282.01599, 61.68500,3.5767e-003
 282.09799, 61.70667,3.5778e-003
 282.18201, 61.72833,3.5793e-003
 282.26501, 61.75000,3.5805e-003
 282.34900, 61.77167,3.5817e-003
 282.43500, 61.79333,3.5830e-003
 282.51901, 61.81500,3.5842e-003
 282.60300, 61.83667,3.5854e-003
 282.68900, 61.85833,3.5867e-003
 282.76700, 61.88000,3.5879e-003
 282.86099, 61.90167,3.5891e-003
 282.94901, 61.92333,3.5906e-003
 283.03201, 61.94500,3.5917e-003
 283.11899, 61.96667,3.5936e-003
 283.20499, 61.98833,3.5949e-003
 283.29001, 62.01000,3.5962e-003
 283.37100, 62.03167,3.5974e-003
 283.45300, 62.05333,3.5985e-003
 283.53601, 62.07500,3.6000e-003
 283.61700, 62.09667,3.6009e-003
 283.70099, 62.11833,3.6023e-003
 283.78699, 62.14000,3.6034e-003
 283.87100, 62.16167,3.6048e-003
 283.95901, 62.18333,3.6062e-003
 284.03900, 62.20500,3.6075e-003
 284.12601, 62.22667,3.6086e-003
 284.21301, 62.24833,3.6104e-003
 284.29501, 62.27000,3.6116e-003
 284.37799, 62.29167,3.6127e-003
 284.46201, 62.31333,3.6140e-003
 284.54999, 62.33500,3.6154e-003
 284.63199, 62.35667,3.6168e-003
 284.71701, 62.37833,3.6179e-003
 284.80600, 62.40000,3.6192e-003
 284.88800, 62.42167,3.6206e-003
 284.97101, 62.44333,3.6217e-003
 285.05600, 62.46500,3.6229e-003
 285.14401, 62.48667,3.6243e-003
 285.22601, 62.50833,3.6255e-003
 285.31400, 62.53000,3.6269e-003
 285.39700, 62.55167,3.6281e-003
 285.47800, 62.57333,3.6295e-003
 285.56201, 62.59500,3.6305e-003
 285.64499, 62.61667,3.6321e-003
 285.73099, 62.63833,3.6337e-003
 285.81699, 62.66000,3.6351e-003
 285.90100, 62.68167,3.6362e-003
 285.98499, 62.70333,3.6373e-003
 286.06699, 62.72500,3.6386e-003
 286.15201, 62.74667,3.6400e-003
 286.23401, 62.76833,3.6412e-003
 286.31699, 62.79000,3.6424e-003
 286.40900, 62.81167,3.6436e-003
 286.49301, 62.83333,3.6448e-003
 286.57599, 62.85500,3.6461e-003
 286.65799, 62.87667,3.6473e-003
 286.74200, 62.89833,3.6487e-003
 286.82700, 62.92000,3.6499e-003
 286.91299, 62.94167,3.6511e-003
 286.99600, 62.96333,3.6522e-003
 287.07800, 62.98500,3.6534e-003
 287.16800, 63.00667,3.6552e-003
 287.25601, 63.02833,3.6564e-003
 287.33499, 63.05000,3.6576e-003
 287.42001, 63.07167,3.6590e-003
 287.50101, 63.09333,3.6603e-003
 287.59000, 63.11500,3.6615e-003
 287.67200, 63.13667,3.6627e-003
 287.76300, 63.15833,3.6641e-003
 287.84601, 63.18000,3.6653e-003
 287.92499, 63.20167,3.6666e-003
 288.00201, 63.22333,3.6680e-003
 288.10199, 63.24500,3.6693e-003
 288.18100, 63.26667,3.6707e-003
 288.26300, 63.28833,3.6718e-003
 288.34601, 63.31000,3.6732e-003
 288.43399, 63.33167,3.6745e-003
 288.51901, 63.35333,3.6757e-003
 288.60199, 63.37500,3.6769e-003
 288.68701, 63.39667,3.6780e-003
 288.76801, 63.41833,3.6795e-003
 288.85501, 63.44000,3.6807e-003
 288.94101, 63.46167,3.6820e-003
 289.02200, 63.48333,3.6834e-003
 289.10901, 63.50500,3.6850e-003
 289.19299, 63.52667,3.6861e-003
 289.27499, 63.54833,3.6874e-003
 289.35699, 63.57000,3.6887e-003
 289.43799, 63.59167,3.6899e-003
 289.52701, 63.61333,3.6911e-003
 289.60999, 63.63500,3.6926e-003
 289.69101, 63.65667,3.6939e-003
 289.77899, 63.67833,3.6953e-003
 289.86099, 63.70000,3.6965e-003
 289.94699, 63.72167,3.6979e-003
 290.02701, 63.74333,3.6989e-003
 290.11801, 63.76500,3.7004e-003
 290.19699, 63.78667,3.7017e-003
 290.27899, 63.80833,3.7028e-003
 290.37000, 63.83000,3.7042e-003
 290.45099, 63.85167,3.7055e-003
 290.53400, 63.87333,3.7065e-003
 290.61301, 63.89500,3.7078e-003
 290.70200, 63.91667,3.7089e-003
 290.78299, 63.93833,3.7101e-003
 290.86301, 63.96000,3.7116e-003
 290.95099, 63.98167,3.7129e-003
 291.03400, 64.00333,3.7141e-003
 291.11600, 64.02500,3.7154e-003
 291.20401, 64.04667,3.7173e-003
 291.28799, 64.06833,3.7185e-003
 291.37201, 64.09000,3.7198e-003
 291.45099, 64.11167,3.7209e-003
 291.53900, 64.13333,3.7222e-003
 291.62100, 64.15500,3.7234e-003
 291.70599, 64.17667,3.7245e-003
 291.78799, 64.19833,3.7259e-003
 291.87299, 64.22000,3.7270e-003
 291.95700, 64.24167,3.7282e-003
 292.04099, 64.26333,3.7294e-003
 292.12100, 64.28500,3.7309e-003
 292.20801, 64.30667,3.7321e-003
 292.28699, 64.32833,3.7333e-003
 292.37100, 64.35000,3.7350e-003
 292.45801, 64.37167,3.7362e-003
 292.53699, 64.39333,3.7374e-003
 292.62100, 64.41500,3.7387e-003
 292.70401, 64.43667,3.7401e-003
 292.79001, 64.45833,3.7412e-003
 292.87201, 64.48000,3.7424e-003
 292.95099, 64.50167,3.7438e-003
 293.04099, 64.52333,3.7450e-003
 293.12100, 64.54500,3.7461e-003
 293.20099, 64.56667,3.7474e-003
 293.28900, 64.58833,3.7488e-003
 293.37601, 64.61000,3.7500e-003
 293.46100, 64.63167,3.7512e-003
 293.54501, 64.65333,3.7525e-003
 293.62701, 64.67500,3.7536e-003
 293.70801, 64.69667,3.7547e-003
 293.79099, 64.71833,3.7564e-003
 293.87500, 64.74000,3.7575e-003
 293.96100, 64.76167,3.7590e-003
 294.04001, 64.78333,3.7602e-003
 294.13400, 64.80500,3.7616e-003
 294.21201, 64.82667,3.7628e-003
 294.29599, 64.84833,3.7641e-003
 294.37701, 64.87000,3.7654e-003
 294.46201, 64.89167,3.7666e-003
 294.54401, 64.91333,3.7679e-003
 294.62799, 64.93500,3.7690e-003
 294.71301, 64.95667,3.7703e-003
 294.79099, 64.97833,3.7715e-003
 294.87201, 65.00000,3.7725e-003
 294.95401, 65.02167,3.7739e-003
 295.03299, 65.04333,3.7755e-003
 295.11499, 65.06500,3.7770e-003
 295.20099, 65.08667,3.7782e-003
 295.28799, 65.10833,3.7793e-003
 295.36899, 65.13000,3.7809e-003
 295.45300, 65.15167,3.7821e-003
 295.53601, 65.17333,3.7833e-003
 295.62299, 65.19500,3.7844e-003
 295.70200, 65.21667,3.7857e-003
 295.78699, 65.23833,3.7869e-003
 295.86700, 65.26000,3.7880e-003
 295.95200, 65.28167,3.7894e-003
 296.02399, 65.30333,3.7903e-003
 296.11301, 65.32500,3.7916e-003
 296.18900, 65.34667,3.7929e-003
 296.27399, 65.36833,3.7940e-003
 296.35800, 65.39000,3.7953e-003
 296.43600, 65.41167,3.7967e-003
 296.52100, 65.43333,3.7982e-003
 296.60501, 65.45500,3.7996e-003
 296.68201, 65.47667,3.8009e-003
 296.76700, 65.49833,3.8020e-003
 296.85599, 65.52000,3.8033e-003
 296.93900, 65.54167,3.8047e-003
 297.01901, 65.56333,3.8058e-003
 297.10400, 65.58500,3.8071e-003
 297.18701, 65.60667,3.8081e-003
 297.26700, 65.62833,3.8094e-003
 297.35300, 65.65000,3.8108e-003
 297.43701, 65.67167,3.8122e-003
 297.51901, 65.69333,3.8131e-003
 297.60300, 65.71500,3.8145e-003
 297.68399, 65.73667,3.8157e-003
 297.76801, 65.75833,3.8170e-003
 297.85199, 65.78000,3.8183e-003
 297.93399, 65.80167,3.8196e-003
 298.01300, 65.82333,3.8206e-003
 298.09799, 65.84500,3.8223e-003
 298.18399, 65.86667,3.8235e-003
 298.26300, 65.88833,3.8248e-003
 298.34399, 65.91000,3.8259e-003
 298.43399, 65.93167,3.8271e-003
 298.51199, 65.95333,3.8284e-003
 298.59500, 65.97500,3.8297e-003
 298.67700, 65.99667,3.8310e-003
 298.76099, 66.01833,3.8322e-003
 298.84601, 66.04000,3.8335e-003
 298.93799, 66.06167,3.8348e-003
 299.02399, 66.08333,3.8360e-003
 299.10400, 66.10500,3.8371e-003
 299.18500, 66.12667,3.8390e-003
 299.26599, 66.14833,3.8401e-003
 299.35300, 66.17000,3.8415e-003
 299.43201, 66.19167,3.8426e-003
 299.52200, 66.21333,3.8438e-003
 299.60199, 66.23500,3.8450e-003
 299.68799, 66.25667,3.8461e-003
 299.76801, 66.27833,3.8476e-003
 299.84900, 66.30000,3.8486e-003
 299.93201, 66.32167,3.8498e-003
 300.01401, 66.34333,3.8513e-003
 300.09698, 66.36500,3.8525e-003
 300.18201, 66.38667,3.8535e-003
 300.26099, 66.40833,3.8549e-003
 300.34601, 66.43000,3.8561e-003
 300.42599, 66.45167,3.8573e-003
 300.51401, 66.47333,3.8586e-003
 300.60001, 66.49500,3.8603e-003
 300.68201, 66.51667,3.8617e-003
 300.76001, 66.53833,3.8629e-003
 300.84100, 66.56000,3.8640e-003
 300.92899, 66.58167,3.8654e-003
 301.00900, 66.60333,3.8666e-003
 301.08801, 66.62500,3.8677e-003
 301.17401, 66.64667,3.8693e-003
 301.25800, 66.66833,3.8702e-003
 301.33801, 66.69000,3.8714e-003
 301.42300, 66.71167,3.8726e-003
 301.50800, 66.73333,3.8738e-003
 301.58701, 66.75500,3.8751e-003
 301.66800, 66.77667,3.8763e-003
 301.74899, 66.79833,3.8775e-003
 301.83099, 66.82000,3.8788e-003
 301.91501, 66.84167,3.8799e-003
 301.99701, 66.86333,3.8816e-003
 302.08301, 66.88500,3.8828e-003
 302.16699, 66.90667,3.8842e-003
 302.24600, 66.92833,3.8852e-003
 302.33099, 66.95000,3.8865e-003
 302.41101, 66.97167,3.8878e-003
 302.49701, 66.99333,3.8891e-003
 302.57401, 67.01500,3.8903e-003
 302.65900, 67.03667,3.8916e-003
 302.73901, 67.05833,3.8926e-003
 302.82599, 67.08000,3.8938e-003
 302.90900, 67.10167,3.8953e-003
 302.98700, 67.12333,3.8964e-003
 303.06900, 67.14500,3.8977e-003
 303.15500, 67.16667,3.8988e-003
 303.23599, 67.18833,3.9000e-003
 303.32101, 67.21000,3.9013e-003
 303.41101, 67.23167,3.9030e-003
 303.48599, 67.25333,3.9041e-003
 303.56900, 67.27500,3.9053e-003
 303.64899, 67.29667,3.9067e-003
 303.73300, 67.31833,3.9079e-003
 303.81201, 67.34000,3.9090e-003
 303.89200, 67.36167,3.9103e-003
 303.97900, 67.38333,3.9116e-003
 304.06100, 67.40500,3.9128e-003
 304.14099, 67.42667,3.9140e-003
 304.22501, 67.44833,3.9151e-003
 304.30899, 67.47000,3.9165e-003
 304.39200, 67.49167,3.9176e-003
 304.47400, 67.51333,3.9191e-003
 304.55301, 67.53500,3.9200e-003
 304.63901, 67.55667,3.9215e-003
 304.71600, 67.57833,3.9227e-003
 304.80301, 67.60000,3.9246e-003
 304.88599, 67.62167,3.9256e-003
 304.97198, 67.64333,3.9269e-003
 305.05200, 67.66500,3.9280e-003
 305.13400, 67.68667,3.9293e-003
 305.21799, 67.70833,3.9307e-003
 305.29999, 67.73000,3.9317e-003
 305.38599, 67.75167,3.9329e-003
 305.46799, 67.77333,3.9341e-003
 305.54901, 67.79500,3.9354e-003
 305.62900, 67.81667,3.9366e-003
 305.70999, 67.83833,3.9378e-003
 305.79501, 67.86000,3.9391e-003
 305.87399, 67.88167,3.9403e-003
 305.96100, 67.90333,3.9414e-003
 306.04099, 67.92500,3.9426e-003
 306.12701, 67.94667,3.9440e-003
 306.20801, 67.96833,3.9453e-003
 306.29099, 67.99000,3.9468e-003
 306.37201, 68.01167,3.9481e-003
 306.45200, 68.03333,3.9492e-003
 306.53101, 68.05500,3.9505e-003
 306.61301, 68.07667,3.9515e-003
 306.69299, 68.09833,3.9529e-003
 306.77600, 68.12000,3.9541e-003
 306.86600, 68.14167,3.9553e-003
 306.94199, 68.16333,3.9564e-003
 307.02399, 68.18500,3.9576e-003
 307.10999, 68.20667,3.9590e-003
 307.18201, 68.22833,3.9600e-003
 307.26599, 68.25000,3.9613e-003
 307.34698, 68.27167,3.9624e-003
 307.42599, 68.29333,3.9637e-003
 307.51001, 68.31500,3.9653e-003
 307.59299, 68.33667,3.9662e-003
 307.67200, 68.35833,3.9676e-003
 307.75800, 68.38000,3.9694e-003
 307.84201, 68.40167,3.9706e-003
 307.91699, 68.42333,3.9718e-003
 308.00400, 68.44500,3.9728e-003
 308.08600, 68.46667,3.9741e-003
 308.16699, 68.48833,3.9753e-003
 308.24399, 68.51000,3.9765e-003
 308.33301, 68.53167,3.9777e-003
 308.41299, 68.55333,3.9791e-003
 308.49799, 68.57500,3.9803e-003
 308.57501, 68.59667,3.9813e-003
 308.65701, 68.61833,3.9825e-003
 308.73999, 68.64000,3.9838e-003
 308.81699, 68.66167,3.9851e-003
 308.90399, 68.68333,3.9863e-003
 308.98401, 68.70500,3.9875e-003
 309.06699, 68.72667,3.9888e-003
 309.15201, 68.74833,3.9900e-003
 309.23401, 68.77000,3.9911e-003
 309.31201, 68.79167,3.9928e-003
 309.39700, 68.81333,3.9940e-003
 309.48001, 68.83500,3.9953e-003
 309.55499, 68.85667,3.9964e-003
 309.63901, 68.87833,3.9976e-003
 309.72400, 68.90000,3.9990e-003
 309.80801, 68.92167,4.0001e-003
 309.88901, 68.94333,4.0013e-003
 309.96799, 68.96500,4.0025e-003
 310.05099, 68.98667,4.0036e-003
 310.13101, 69.00833,4.0050e-003
 310.22000, 69.03000,4.0063e-003
 310.29800, 69.05167,4.0075e-003
 310.37601, 69.07333,4.0084e-003
 310.45801, 69.09500,4.0097e-003
 310.54800, 69.11667,4.0111e-003
 310.62299, 69.13833,4.0127e-003
 310.70700, 69.16000,4.0141e-003
 310.78699, 69.18167,4.0153e-003
 310.86801, 69.20333,4.0167e-003
 310.95099, 69.22500,4.0178e-003
 311.03601, 69.24667,4.0190e-003
 311.11301, 69.26833,4.0203e-003
 311.19299, 69.29000,4.0213e-003
 311.28101, 69.31167,4.0225e-003
 311.35901, 69.33333,4.0240e-003
 311.44199, 69.35500,4.0252e-003
 311.52200, 69.37667,4.0266e-003
 311.60300, 69.39833,4.0274e-003
 311.68201, 69.42000,4.0289e-003
 311.76401, 69.44167,4.0299e-003
 311.84799, 69.46333,4.0314e-003
 311.92999, 69.48500,4.0323e-003
 312.01401, 69.50667,4.0336e-003
 312.09500, 69.52833,4.0350e-003
 312.18100, 69.55000,4.0366e-003
 312.26300, 69.57167,4.0379e-003
 312.34201, 69.59333,4.0392e-003
 312.41800, 69.61500,4.0402e-003
 312.50800, 69.63667,4.0414e-003
 312.58301, 69.65833,4.0426e-003
 312.66599, 69.68000,4.0441e-003
 312.75101, 69.70167,4.0451e-003
 312.83401, 69.72333,4.0464e-003
 312.91199, 69.74500,4.0475e-003
 312.98999, 69.76667,4.0487e-003
 313.07401, 69.78833,4.0499e-003
 313.15601, 69.81000,4.0514e-003
 313.23499, 69.83167,4.0524e-003
 313.32101, 69.85333,4.0537e-003
 313.39600, 69.87500,4.0547e-003
 313.48001, 69.89667,4.0561e-003
 313.55600, 69.91833,4.0572e-003
 313.63901, 69.94000,4.0585e-003
 313.72299, 69.96167,4.0596e-003
 313.80701, 69.98333,4.0614e-003
 313.88901, 70.00500,4.0629e-003
 313.96701, 70.02667,4.0639e-003
 314.05200, 70.04833,4.0650e-003
 314.13000, 70.07000,4.0663e-003
 314.20801, 70.09167,4.0674e-003
 314.29599, 70.11333,4.0688e-003
 314.37000, 70.13500,4.0700e-003
 314.45700, 70.15667,4.0710e-003
 314.53400, 70.17833,4.0724e-003
 314.61099, 70.20000,4.0735e-003
 314.69400, 70.22167,4.0746e-003
 314.76999, 70.24333,4.0758e-003
 314.85599, 70.26500,4.0772e-003
 314.93600, 70.28667,4.0783e-003
 315.01901, 70.30833,4.0795e-003
 315.10400, 70.33000,4.0806e-003
 315.18301, 70.35167,4.0821e-003
 315.26901, 70.37333,4.0834e-003
 315.34601, 70.39500,4.0846e-003
 315.42899, 70.41667,4.0857e-003
 315.51199, 70.43833,4.0871e-003
 315.59399, 70.46000,4.0882e-003
 315.67401, 70.48167,4.0894e-003
 315.75500, 70.50333,4.0907e-003
 315.83200, 70.52500,4.0918e-003
 315.91501, 70.54667,4.0931e-003
 315.99500, 70.56833,4.0941e-003
 316.07300, 70.59000,4.0960e-003
 316.15701, 70.61167,4.0972e-003
 316.23401, 70.63333,4.0984e-003
 316.31601, 70.65500,4.0998e-003
 316.39999, 70.67667,4.1008e-003
 316.47900, 70.69833,4.1020e-003
 316.56299, 70.72000,4.1035e-003
 316.64499, 70.74167,4.1045e-003
 316.72101, 70.76333,4.1056e-003
 316.80399, 70.78500,4.1068e-003
 316.88699, 70.80667,4.1079e-003
 316.96600, 70.82833,4.1093e-003
 317.04800, 70.85000,4.1105e-003
 317.12500, 70.87167,4.1116e-003
 317.20099, 70.89333,4.1127e-003
 317.29001, 70.91500,4.1141e-003
 317.36700, 70.93667,4.1151e-003
 317.44501, 70.95833,4.1161e-003
 317.52499, 70.98000,4.1174e-003
 317.60300, 71.00167,4.1190e-003
 317.68500, 71.02333,4.1206e-003
 317.77100, 71.04500,4.1215e-003
 317.85199, 71.06667,4.1231e-003
 317.93201, 71.08833,4.1244e-003
 318.01099, 71.11000,4.1254e-003
 318.09299, 71.13167,4.1265e-003
 318.17700, 71.15333,4.1276e-003
 318.25800, 71.17500,4.1288e-003
 318.33701, 71.19667,4.1300e-003
 318.41800, 71.21833,4.1313e-003
 318.50400, 71.24000,4.1325e-003
 318.57999, 71.26167,4.1337e-003
 318.66400, 71.28333,4.1349e-003
 318.74301, 71.30500,4.1362e-003
 318.81900, 71.32667,4.1373e-003
 318.90201, 71.34833,4.1385e-003
 318.98199, 71.37000,4.1395e-003
 319.06299, 71.39167,4.1408e-003
 319.14499, 71.41333,4.1424e-003
 319.22699, 71.43500,4.1438e-003
 319.30200, 71.45667,4.1449e-003
 319.38501, 71.47833,4.1461e-003
 319.46301, 71.50000,4.1474e-003
 319.54501, 71.52167,4.1484e-003
 319.62900, 71.54333,4.1496e-003
 319.71201, 71.56500,4.1508e-003
 319.79300, 71.58667,4.1521e-003
 319.87601, 71.60833,4.1534e-003
 319.95401, 71.63000,4.1545e-003
 320.04001, 71.65167,4.1556e-003
 320.11401, 71.67333,4.1568e-003
 320.19400, 71.69500,4.1580e-003
 320.27200, 71.71667,4.1591e-003
 320.35501, 71.73833,4.1606e-003
 320.43201, 71.76000,4.1618e-003
 320.51501, 71.78167,4.1632e-003
 320.59698, 71.80333,4.1643e-003
 320.67401, 71.82500,4.1654e-003
 320.75900, 71.84667,4.1668e-003
 320.83701, 71.86833,4.1679e-003
 320.92001, 71.89000,4.1693e-003
 321.00000, 71.91167,4.1704e-003
 321.07700, 71.93333,4.1716e-003
 321.16299, 71.95500,4.1727e-003
 321.24100, 71.97667,4.1739e-003
 321.32501, 71.99833,4.1752e-003
 321.40500, 72.02000,4.1763e-003
 321.48099, 72.04167,4.1780e-003
 321.56601, 72.06333,4.1791e-003
 321.64700, 72.08500,4.1804e-003
 321.72601, 72.10667,4.1816e-003
 321.80399, 72.12833,4.1828e-003
 321.88400, 72.15000,4.1840e-003
 321.96701, 72.17167,4.1851e-003
 322.04800, 72.19333,4.1864e-003
 322.12900, 72.21500,4.1876e-003
 322.21600, 72.23667,4.1890e-003
 322.29199, 72.25833,4.1902e-003
 322.37201, 72.28000,4.1913e-003
 322.45401, 72.30167,4.1925e-003
 322.53400, 72.32333,4.1937e-003
 322.61301, 72.34500,4.1948e-003
 322.69501, 72.36667,4.1961e-003
 322.77600, 72.38833,4.1972e-003
 322.85800, 72.41000,4.1984e-003
 322.93600, 72.43167,4.2004e-003
 323.01801, 72.45333,4.2014e-003
 323.10199, 72.47500,4.2027e-003
 323.18500, 72.49667,4.2038e-003
 323.26501, 72.51833,4.2051e-003
 323.34299, 72.54000,4.2062e-003
 323.42001, 72.56167,4.2076e-003
 323.50699, 72.58333,4.2087e-003
 323.57999, 72.60500,4.2097e-003
 323.66101, 72.62667,4.2110e-003
 323.73999, 72.64833,4.2123e-003
 323.82501, 72.67000,4.2134e-003
 323.90601, 72.69167,4.2147e-003
 323.98801, 72.71333,4.2158e-003
 324.06799, 72.73500,4.2170e-003
 324.15500, 72.75667,4.2183e-003
 324.22900, 72.77833,4.2193e-003
 324.31000, 72.80000,4.2207e-003
 324.39499, 72.82167,4.2217e-003
 324.47000, 72.84333,4.2231e-003
 324.55701, 72.86500,4.2245e-003
 324.62900, 72.88667,4.2259e-003
 324.71399, 72.90833,4.2271e-003
 324.79099, 72.93000,4.2283e-003
 324.87399, 72.95167,4.2295e-003
 324.94901, 72.97333,4.2304e-003
 325.03400, 72.99500,4.2318e-003
 325.10699, 73.01667,4.2331e-003
 325.19199, 73.03833,4.2344e-003
 325.27399, 73.06000,4.2353e-003
 325.35101, 73.08167,4.2366e-003
 325.43500, 73.10333,4.2379e-003
 325.51300, 73.12500,4.2389e-003
 325.59698, 73.14667,4.2403e-003
 325.67300, 73.16833,4.2415e-003
 325.75601, 73.19000,4.2427e-003
 325.83801, 73.21167,4.2439e-003
 325.91599, 73.23333,4.2450e-003
 325.99301, 73.25500,4.2467e-003
 326.07401, 73.27667,4.2480e-003
 326.15601, 73.29833,4.2493e-003
 326.23499, 73.32000,4.2503e-003
 326.31601, 73.34167,4.2515e-003
 326.39700, 73.36333,4.2528e-003
 326.47501, 73.38500,4.2539e-003
 326.55499, 73.40667,4.2551e-003
 326.63501, 73.42833,4.2562e-003
 326.70999, 73.45000,4.2574e-003
 326.79700, 73.47167,4.2588e-003
 326.87900, 73.49333,4.2601e-003
 326.95099, 73.51500,4.2610e-003
 327.03400, 73.53667,4.2623e-003
 327.11401, 73.55833,4.2635e-003
 327.19400, 73.58000,4.2647e-003
 327.27600, 73.60167,4.2658e-003
 327.35400, 73.62333,4.2670e-003
 327.43399, 73.64500,4.2683e-003
 327.51501, 73.66667,4.2694e-003
 327.59201, 73.68833,4.2706e-003
 327.67599, 73.71000,4.2721e-003
 327.75699, 73.73167,4.2734e-003
 327.83701, 73.75333,4.2748e-003
 327.91501, 73.77500,4.2760e-003
 327.99600, 73.79667,4.2772e-003
 328.07700, 73.81833,4.2783e-003
 328.15500, 73.84000,4.2792e-003
 328.23599, 73.86167,4.2804e-003
 328.31500, 73.88333,4.2817e-003
 328.39200, 73.90500,4.2830e-003
 328.47900, 73.92667,4.2842e-003
 328.55499, 73.94833,4.2854e-003
 328.63699, 73.97000,4.2866e-003
 328.70999, 73.99167,4.2877e-003
 328.79700, 74.01333,4.2888e-003
 328.87201, 74.03500,4.2907e-003
 328.95300, 74.05667,4.2918e-003
 329.03500, 74.07833,4.2930e-003
 329.11499, 74.10000,4.2941e-003
 329.19299, 74.12167,4.2954e-003
 329.27701, 74.14333,4.2965e-003
 329.35501, 74.16500,4.2978e-003
 329.43301, 74.18667,4.2988e-003
 329.51199, 74.20833,4.3001e-003
 329.59299, 74.23000,4.3013e-003
 329.66901, 74.25167,4.3026e-003
 329.75299, 74.27333,4.3039e-003
 329.82800, 74.29500,4.3048e-003
 329.91000, 74.31667,4.3059e-003
 329.98700, 74.33833,4.3072e-003
 330.06601, 74.36000,4.3083e-003
 330.14600, 74.38167,4.3098e-003
 330.22000, 74.40333,4.3108e-003
 330.30099, 74.42500,4.3121e-003
 330.38300, 74.44667,4.3131e-003
 330.46100, 74.46833,4.3144e-003
 330.54300, 74.49000,4.3156e-003
 330.62399, 74.51167,4.3172e-003
 330.70001, 74.53333,4.3183e-003
 330.77899, 74.55500,4.3194e-003
 330.85699, 74.57667,4.3205e-003
 330.93900, 74.59833,4.3217e-003
 331.01801, 74.62000,4.3230e-003
 331.09201, 74.64167,4.3240e-003
 331.17999, 74.66333,4.3254e-003
 331.25601, 74.68500,4.3264e-003
 331.33200, 74.70667,4.3277e-003
 331.41400, 74.72833,4.3289e-003
 331.48901, 74.75000,4.3300e-003
 331.57501, 74.77167,4.3313e-003
 331.65201, 74.79333,4.3326e-003
 331.73001, 74.81500,4.3335e-003
 331.80899, 74.83667,4.3350e-003
 331.89001, 74.85833,4.3362e-003
 331.97101, 74.88000,4.3378e-003
 332.04901, 74.90167,4.3390e-003
 332.12399, 74.92333,4.3402e-003
 332.20300, 74.94500,4.3415e-003
 332.28400, 74.96667,4.3426e-003
 332.36200, 74.98833,4.3438e-003
 332.44199, 75.01000,4.3448e-003
 332.51901, 75.03167,4.3461e-003
 332.59900, 75.05333,4.3472e-003
 332.67999, 75.07500,4.3485e-003
 332.76001, 75.09667,4.3497e-003
 332.84299, 75.11833,4.3507e-003
 332.92099, 75.14000,4.3519e-003
 333.00201, 75.16167,4.3533e-003
 333.08600, 75.18333,4.3543e-003
 333.16800, 75.20500,4.3555e-003
 333.24301, 75.22667,4.3565e-003
 333.32300, 75.24833,4.3578e-003
 333.40799, 75.27000,4.3590e-003
 333.48401, 75.29167,4.3601e-003
 333.56400, 75.31333,4.3611e-003
 333.64301, 75.33500,4.3624e-003
 333.72501, 75.35667,4.3641e-003
 333.80399, 75.37833,4.3651e-003
 333.88599, 75.40000,4.3665e-003
 333.96201, 75.42167,4.3679e-003
 334.04401, 75.44333,4.3689e-003
 334.11600, 75.46500,4.3700e-003
 334.19800, 75.48667,4.3711e-003
 334.27802, 75.50833,4.3721e-003
 334.35199, 75.53000,4.3733e-003
 334.43799, 75.55167,4.3748e-003
 334.51700, 75.57333,4.3757e-003
 334.59100, 75.59500,4.3769e-003
 334.67200, 75.61667,4.3781e-003
 334.74799, 75.63833,4.3792e-003
 334.83200, 75.66000,4.3805e-003
 334.91501, 75.68167,4.3820e-003
 334.99600, 75.70333,4.3834e-003
 335.07199, 75.72500,4.3845e-003
 335.15100, 75.74667,4.3856e-003
 335.23001, 75.76833,4.3868e-003
 335.31000, 75.79000,4.3880e-003
 335.38599, 75.81167,4.3892e-003
 335.46899, 75.83333,4.3904e-003
 335.54401, 75.85500,4.3914e-003
 335.62399, 75.87667,4.3928e-003
 335.70901, 75.89833,4.3940e-003
 335.78000, 75.92000,4.3951e-003
 335.86401, 75.94167,4.3962e-003
 335.94199, 75.96333,4.3974e-003
 336.01700, 75.98500,4.3985e-003
 336.09698, 76.00667,4.3998e-003
 336.17801, 76.02833,4.4008e-003
 336.25500, 76.05000,4.4022e-003
 336.34100, 76.07167,4.4039e-003
 336.41800, 76.09333,4.4052e-003
 336.50000, 76.11500,4.4062e-003
 336.57700, 76.13667,4.4075e-003
 336.65701, 76.15833,4.4086e-003
 336.73801, 76.18000,4.4098e-003
 336.81299, 76.20167,4.4110e-003
 336.89999, 76.22333,4.4123e-003
 336.97400, 76.24500,4.4135e-003
 337.05399, 76.26667,4.4145e-003
 337.12900, 76.28833,4.4158e-003
 337.20700, 76.31000,4.4167e-003
 337.29199, 76.33167,4.4178e-003
 337.36499, 76.35333,4.4191e-003
 337.44501, 76.37500,4.4201e-003
 337.52600, 76.39667,4.4216e-003
 337.60901, 76.41833,4.4227e-003
