Repository: PAGiesting/thermal-expansion

# thermal-expansion
Calculates linear and volume alphas from dilatometer data (Netzsch DIL-402c) by curve fitting

File: data/14.1mm-083019/ExpDat_sapph14.1mm08302019.csv (part 12 of 20)
#SEG. 1:               ,20.0°C/3.0(K/min)/1350.0°C                     
#SEG. 2:               ,1350.0°C/25.0(K/min)/900.0°C                   
##Temp./°C,Time/min,dL/Lo,Segment
 879.34601,263.55333, 1.2937e-002,1
 879.38898,263.57500, 1.2938e-002,1
 879.43903,263.59667, 1.2939e-002,1
 879.47900,263.61833, 1.2939e-002,1
 879.52502,263.64000, 1.2940e-002,1
 879.57501,263.66167, 1.2941e-002,1
 879.62299,263.68333, 1.2942e-002,1
 879.66699,263.70500, 1.2942e-002,1
 879.71301,263.72667, 1.2943e-002,1
 879.75897,263.74833, 1.2944e-002,1
 879.80603,263.77000, 1.2945e-002,1
 879.85199,263.79167, 1.2945e-002,1
 879.89899,263.81333, 1.2946e-002,1
 879.94897,263.83500, 1.2947e-002,1
 879.99103,263.85667, 1.2947e-002,1
 880.03998,263.87833, 1.2949e-002,1
 880.08801,263.90000, 1.2949e-002,1
 880.13800,263.92167, 1.2950e-002,1
 880.18799,263.94333, 1.2950e-002,1
 880.23602,263.96500, 1.2951e-002,1
 880.28802,263.98667, 1.2952e-002,1
 880.33698,264.00833, 1.2953e-002,1
 880.38501,264.03000, 1.2953e-002,1
 880.43500,264.05167, 1.2954e-002,1
 880.48199,264.07333, 1.2955e-002,1
 880.53802,264.09500, 1.2955e-002,1
 880.58398,264.11667, 1.2956e-002,1
 880.63501,264.13833, 1.2957e-002,1
 880.68799,264.16000, 1.2958e-002,1
 880.73798,264.18167, 1.2959e-002,1
 880.78998,264.20333, 1.2960e-002,1
 880.84198,264.22500, 1.2960e-002,1
 880.89203,264.24667, 1.2961e-002,1
 880.94202,264.26833, 1.2962e-002,1
 880.99597,264.29000, 1.2963e-002,1
 881.04602,264.31167, 1.2963e-002,1
 881.09698,264.33333, 1.2964e-002,1
 881.14697,264.35500, 1.2964e-002,1
 881.19800,264.37667, 1.2965e-002,1
 881.25000,264.39833, 1.2966e-002,1
 881.30298,264.42000, 1.2967e-002,1
 881.34998,264.44167, 1.2968e-002,1
 881.40302,264.46333, 1.2969e-002,1
 881.45300,264.48500, 1.2969e-002,1
 881.50702,264.50667, 1.2970e-002,1
 881.55701,264.52833, 1.2971e-002,1
 881.60999,264.55000, 1.2972e-002,1
 881.66199,264.57167, 1.2973e-002,1
 881.71198,264.59333, 1.2974e-002,1
 881.76398,264.61500, 1.2974e-002,1
 881.82001,264.63667, 1.2975e-002,1
 881.87500,264.65833, 1.2976e-002,1
 881.92200,264.68000, 1.2977e-002,1
 881.97302,264.70167, 1.2978e-002,1
 882.02802,264.72333, 1.2979e-002,1
 882.08099,264.74500, 1.2979e-002,1
 882.13800,264.76667, 1.2980e-002,1
 882.18799,264.78833, 1.2981e-002,1
 882.23999,264.81000, 1.2982e-002,1
 882.29797,264.83167, 1.2982e-002,1
 882.35400,264.85333, 1.2983e-002,1
 882.40601,264.87500, 1.2984e-002,1
 882.46399,264.89667, 1.2985e-002,1
 882.51599,264.91833, 1.2986e-002,1
 882.57703,264.94000, 1.2986e-002,1
 882.63000,264.96167, 1.2987e-002,1
 882.68701,264.98333, 1.2988e-002,1
 882.74298,265.00500, 1.2989e-002,1
 882.79498,265.02667, 1.2989e-002,1
 882.85199,265.04833, 1.2990e-002,1
 882.90997,265.07000, 1.2991e-002,1
 882.96997,265.09167, 1.2992e-002,1
 883.02301,265.11333, 1.2993e-002,1
 883.08099,265.13500, 1.2994e-002,1
 883.14001,265.15667, 1.2995e-002,1
 883.19598,265.17833, 1.2995e-002,1
 883.25598,265.20000, 1.2996e-002,1
 883.31299,265.22167, 1.2997e-002,1
 883.37097,265.24333, 1.2998e-002,1
 883.42798,265.26500, 1.2999e-002,1
 883.48602,265.28667, 1.3000e-002,1
 883.54498,265.30833, 1.3001e-002,1
 883.60303,265.33000, 1.3002e-002,1
 883.66400,265.35167, 1.3003e-002,1
 883.72101,265.37333, 1.3004e-002,1
 883.78003,265.39500, 1.3005e-002,1
 883.83600,265.41667, 1.3005e-002,1
 883.89801,265.43833, 1.3006e-002,1
 883.95502,265.46000, 1.3007e-002,1
 884.01599,265.48167, 1.3008e-002,1
 884.07300,265.50333, 1.3008e-002,1
 884.13202,265.52500, 1.3010e-002,1
 884.19299,265.54667, 1.3011e-002,1
 884.25098,265.56833, 1.3011e-002,1
 884.30499,265.59000, 1.3012e-002,1
 884.36102,265.61167, 1.3014e-002,1
 884.42401,265.63333, 1.3014e-002,1
 884.48102,265.65500, 1.3015e-002,1
 884.53802,265.67667, 1.3016e-002,1
 884.59601,265.69833, 1.3017e-002,1
 884.65601,265.72000, 1.3018e-002,1
 884.71198,265.74167, 1.3019e-002,1
 884.77502,265.76333, 1.3020e-002,1
 884.83002,265.78500, 1.3021e-002,1
 884.88800,265.80667, 1.3022e-002,1
 884.94800,265.82833, 1.3023e-002,1
 885.00201,265.85000, 1.3023e-002,1
 885.06201,265.87167, 1.3024e-002,1
 885.11499,265.89333, 1.3025e-002,1
 885.17401,265.91500, 1.3026e-002,1
 885.23297,265.93667, 1.3028e-002,1
 885.29102,265.95833, 1.3028e-002,1
 885.34802,265.98000, 1.3029e-002,1
 885.40503,266.00167, 1.3030e-002,1
 885.46399,266.02333, 1.3031e-002,1
 885.52197,266.04500, 1.3032e-002,1
 885.57898,266.06667, 1.3033e-002,1
 885.63501,266.08833, 1.3034e-002,1
 885.69000,266.11000, 1.3035e-002,1
 885.74500,266.13167, 1.3036e-002,1
 885.80298,266.15333, 1.3037e-002,1
 885.85901,266.17500, 1.3038e-002,1
 885.91602,266.19667, 1.3039e-002,1
 885.97400,266.21833, 1.3040e-002,1
 886.02502,266.24000, 1.3041e-002,1
 886.07898,266.26167, 1.3042e-002,1
 886.13501,266.28333, 1.3043e-002,1
 886.19397,266.30500, 1.3044e-002,1
 886.24799,266.32667, 1.3045e-002,1
 886.30402,266.34833, 1.3046e-002,1
 886.35901,266.37000, 1.3047e-002,1
 886.41302,266.39167, 1.3048e-002,1
 886.46997,266.41333, 1.3049e-002,1
 886.52802,266.43500, 1.3050e-002,1
 886.57800,266.45667, 1.3051e-002,1
 886.63501,266.47833, 1.3052e-002,1
 886.68500,266.50000, 1.3053e-002,1
 886.73901,266.52167, 1.3054e-002,1
 886.79700,266.54333, 1.3055e-002,1
 886.84698,266.56500, 1.3055e-002,1
 886.90100,266.58667, 1.3056e-002,1
 886.95502,266.60833, 1.3057e-002,1
 887.00702,266.63000, 1.3058e-002,1
 887.05798,266.65167, 1.3059e-002,1
 887.11200,266.67333, 1.3060e-002,1
 887.16901,266.69500, 1.3061e-002,1
 887.21997,266.71667, 1.3062e-002,1
 887.27301,266.73833, 1.3063e-002,1
 887.32202,266.76000, 1.3064e-002,1
 887.37500,266.78167, 1.3065e-002,1
 887.42798,266.80333, 1.3066e-002,1
 887.48102,266.82500, 1.3067e-002,1
 887.53497,266.84667, 1.3068e-002,1
 887.58301,266.86833, 1.3069e-002,1
 887.63898,266.89000, 1.3069e-002,1
 887.69299,266.91167, 1.3071e-002,1
 887.74597,266.93333, 1.3071e-002,1
 887.79303,266.95500, 1.3072e-002,1
 887.84497,266.97667, 1.3073e-002,1
 887.89801,266.99833, 1.3074e-002,1
 887.95099,267.02000, 1.3075e-002,1
 888.00299,267.04167, 1.3076e-002,1
 888.05603,267.06333, 1.3077e-002,1
 888.10797,267.08500, 1.3078e-002,1
 888.15900,267.10667, 1.3079e-002,1
 888.20898,267.12833, 1.3080e-002,1
 888.26398,267.15000, 1.3081e-002,1
 888.31897,267.17167, 1.3081e-002,1
 888.36902,267.19333, 1.3082e-002,1
 888.40997,267.21500, 1.3083e-002,1
 888.46899,267.23667, 1.3084e-002,1
 888.52100,267.25833, 1.3085e-002,1
 888.56598,267.28000, 1.3085e-002,1
 888.62000,267.30167, 1.3087e-002,1
 888.66998,267.32333, 1.3088e-002,1
 888.72101,267.34500, 1.3088e-002,1
 888.77197,267.36667, 1.3089e-002,1
 888.82599,267.38833, 1.3090e-002,1
 888.87598,267.41000, 1.3091e-002,1
 888.92297,267.43167, 1.3092e-002,1
 888.97101,267.45333, 1.3093e-002,1
 889.02502,267.47500, 1.3094e-002,1
 889.07703,267.49667, 1.3095e-002,1
 889.13098,267.51833, 1.3096e-002,1
 889.17999,267.54000, 1.3096e-002,1
 889.23499,267.56167, 1.3097e-002,1
 889.28302,267.58333, 1.3098e-002,1
 889.33698,267.60500, 1.3099e-002,1
 889.38397,267.62667, 1.3100e-002,1
 889.43701,267.64833, 1.3101e-002,1
 889.48700,267.67000, 1.3101e-002,1
 889.53699,267.69167, 1.3102e-002,1
 889.58502,267.71333, 1.3103e-002,1
 889.63702,267.73500, 1.3104e-002,1
 889.68903,267.75667, 1.3105e-002,1
 889.74103,267.77833, 1.3106e-002,1
 889.79199,267.80000, 1.3107e-002,1
 889.84601,267.82167, 1.3108e-002,1
 889.89203,267.84333, 1.3108e-002,1
 889.94598,267.86500, 1.3109e-002,1
 889.99902,267.88667, 1.3110e-002,1
 890.04498,267.90833, 1.3111e-002,1
 890.09698,267.93000, 1.3112e-002,1
 890.14801,267.95167, 1.3113e-002,1
 890.20001,267.97333, 1.3113e-002,1
 890.25598,267.99500, 1.3114e-002,1
 890.30798,268.01667, 1.3115e-002,1
 890.35498,268.03833, 1.3116e-002,1
 890.40503,268.06000, 1.3116e-002,1
 890.46002,268.08167, 1.3118e-002,1
 890.50800,268.10333, 1.3118e-002,1
 890.56000,268.12500, 1.3120e-002,1
 890.60999,268.14667, 1.3120e-002,1
 890.65802,268.16833, 1.3121e-002,1
 890.71802,268.19000, 1.3122e-002,1
 890.76801,268.21167, 1.3122e-002,1
 890.81897,268.23333, 1.3123e-002,1
 890.87201,268.25500, 1.3124e-002,1
 890.91901,268.27667, 1.3125e-002,1
 890.96997,268.29833, 1.3126e-002,1
 891.02301,268.32000, 1.3127e-002,1
 891.07397,268.34167, 1.3128e-002,1
 891.12598,268.36333, 1.3128e-002,1
 891.18103,268.38500, 1.3129e-002,1
 891.23199,268.40667, 1.3130e-002,1
 891.28302,268.42833, 1.3131e-002,1
 891.33698,268.45000, 1.3132e-002,1
 891.38501,268.47167, 1.3132e-002,1
 891.43799,268.49333, 1.3133e-002,1
 891.48999,268.51500, 1.3134e-002,1
 891.54102,268.53667, 1.3135e-002,1
 891.59601,268.55833, 1.3136e-002,1
 891.65100,268.58000, 1.3136e-002,1
 891.69702,268.60167, 1.3137e-002,1
 891.75098,268.62333, 1.3138e-002,1
 891.80701,268.64500, 1.3139e-002,1
 891.85901,268.66667, 1.3140e-002,1
 891.90997,268.68833, 1.3141e-002,1
 891.96802,268.71000, 1.3142e-002,1
 892.02002,268.73167, 1.3142e-002,1
 892.07202,268.75333, 1.3143e-002,1
 892.13098,268.77500, 1.3144e-002,1
 892.17401,268.79667, 1.3145e-002,1
 892.22803,268.81833, 1.3145e-002,1
 892.27802,268.84000, 1.3146e-002,1
 892.33301,268.86167, 1.3147e-002,1
 892.38300,268.88333, 1.3148e-002,1
 892.44098,268.90500, 1.3149e-002,1
 892.48999,268.92667, 1.3150e-002,1
 892.54303,268.94833, 1.3151e-002,1
 892.59998,268.97000, 1.3151e-002,1
 892.65399,268.99167, 1.3152e-002,1
 892.70099,269.01333, 1.3154e-002,1
 892.75702,269.03500, 1.3154e-002,1
 892.81702,269.05667, 1.3155e-002,1
 892.87299,269.07833, 1.3156e-002,1
 892.92401,269.10000, 1.3157e-002,1
 892.97699,269.12167, 1.3157e-002,1
 893.02899,269.14333, 1.3158e-002,1
 893.08502,269.16500, 1.3159e-002,1
 893.13501,269.18667, 1.3160e-002,1
 893.19202,269.20833, 1.3160e-002,1
 893.24298,269.23000, 1.3161e-002,1
 893.30103,269.25167, 1.3162e-002,1
 893.35400,269.27333, 1.3163e-002,1
 893.40302,269.29500, 1.3164e-002,1
 893.45599,269.31667, 1.3165e-002,1
 893.51501,269.33833, 1.3166e-002,1
 893.56500,269.36000, 1.3167e-002,1
 893.61798,269.38167, 1.3168e-002,1
 893.67297,269.40333, 1.3168e-002,1
 893.72803,269.42500, 1.3169e-002,1
 893.77802,269.44667, 1.3170e-002,1
 893.83099,269.46833, 1.3171e-002,1
 893.88599,269.49000, 1.3171e-002,1
 893.93903,269.51167, 1.3173e-002,1
 893.98999,269.53333, 1.3173e-002,1
 894.04199,269.55500, 1.3174e-002,1
 894.09900,269.57667, 1.3175e-002,1
 894.14801,269.59833, 1.3176e-002,1
 894.20300,269.62000, 1.3177e-002,1
 894.25800,269.64167, 1.3178e-002,1
 894.31201,269.66333, 1.3178e-002,1
 894.36200,269.68500, 1.3179e-002,1
 894.41498,269.70667, 1.3180e-002,1
 894.46899,269.72833, 1.3181e-002,1
 894.52600,269.75000, 1.3182e-002,1
 894.58099,269.77167, 1.3183e-002,1
 894.62903,269.79333, 1.3184e-002,1
 894.67999,269.81500, 1.3184e-002,1
 894.73199,269.83667, 1.3185e-002,1
 894.78802,269.85833, 1.3186e-002,1
 894.84198,269.88000, 1.3187e-002,1
 894.89502,269.90167, 1.3188e-002,1
 894.95099,269.92333, 1.3190e-002,1
 895.00299,269.94500, 1.3191e-002,1
 895.06097,269.96667, 1.3192e-002,1
 895.11200,269.98833, 1.3193e-002,1
 895.15997,270.01000, 1.3193e-002,1
 895.21698,270.03167, 1.3194e-002,1
 895.26099,270.05333, 1.3195e-002,1
 895.31500,270.07500, 1.3195e-002,1
 895.36499,270.09667, 1.3196e-002,1
 895.41901,270.11833, 1.3197e-002,1
 895.47601,270.14000, 1.3198e-002,1
 895.53198,270.16167, 1.3199e-002,1
 895.58502,270.18333, 1.3200e-002,1
 895.63702,270.20500, 1.3200e-002,1
 895.69202,270.22667, 1.3201e-002,1
 895.74799,270.24833, 1.3202e-002,1
 895.80200,270.27000, 1.3203e-002,1
 895.85199,270.29167, 1.3204e-002,1
 895.90802,270.31333, 1.3205e-002,1
 895.96503,270.33500, 1.3205e-002,1
 896.02600,270.35667, 1.3206e-002,1
 896.08398,270.37833, 1.3207e-002,1
 896.13501,270.40000, 1.3208e-002,1
 896.18799,270.42167, 1.3209e-002,1
 896.24200,270.44333, 1.3210e-002,1
 896.29401,270.46500, 1.3210e-002,1
 896.35101,270.48667, 1.3211e-002,1
 896.40503,270.50833, 1.3212e-002,1
 896.45898,270.53000, 1.3213e-002,1
 896.51099,270.55167, 1.3214e-002,1
 896.57001,270.57333, 1.3214e-002,1
 896.62701,270.59500, 1.3215e-002,1
 896.68201,270.61667, 1.3216e-002,1
 896.73297,270.63833, 1.3217e-002,1
 896.78497,270.66000, 1.3218e-002,1
 896.84100,270.68167, 1.3219e-002,1
 896.89398,270.70333, 1.3220e-002,1
 896.94897,270.72500, 1.3221e-002,1
 897.00098,270.74667, 1.3221e-002,1
 897.05798,270.76833, 1.3222e-002,1
 897.11499,270.79000, 1.3223e-002,1
 897.16803,270.81167, 1.3224e-002,1
 897.22198,270.83333, 1.3225e-002,1
 897.27698,270.85500, 1.3226e-002,1
 897.33099,270.87667, 1.3226e-002,1
 897.38300,270.89833, 1.3227e-002,1
 897.43799,270.92000, 1.3228e-002,1
 897.49103,270.94167, 1.3229e-002,1
 897.54498,270.96333, 1.3229e-002,1
 897.59900,270.98500, 1.3231e-002,1
 897.65399,271.00667, 1.3231e-002,1
 897.71002,271.02833, 1.3232e-002,1
 897.76202,271.05000, 1.3233e-002,1
 897.81598,271.07167, 1.3234e-002,1
 897.86902,271.09333, 1.3235e-002,1
 897.92499,271.11500, 1.3236e-002,1
 897.97400,271.13667, 1.3236e-002,1
 898.02899,271.15833, 1.3237e-002,1
 898.08600,271.18000, 1.3238e-002,1
 898.13800,271.20167, 1.3239e-002,1
 898.19397,271.22333, 1.3240e-002,1
 898.24799,271.24500, 1.3241e-002,1
 898.29999,271.26667, 1.3242e-002,1
 898.35498,271.28833, 1.3243e-002,1
 898.40698,271.31000, 1.3243e-002,1
 898.45898,271.33167, 1.3244e-002,1
 898.51898,271.35333, 1.3245e-002,1
 898.56799,271.37500, 1.3246e-002,1
 898.62000,271.39667, 1.3247e-002,1
 898.68201,271.41833, 1.3248e-002,1
 898.72803,271.44000, 1.3248e-002,1
 898.78699,271.46167, 1.3249e-002,1
 898.83600,271.48333, 1.3250e-002,1
 898.88898,271.50500, 1.3251e-002,1
 898.94800,271.52667, 1.3252e-002,1
 898.99500,271.54833, 1.3253e-002,1
 899.05499,271.57000, 1.3253e-002,1
 899.10400,271.59167, 1.3254e-002,1
 899.15900,271.61333, 1.3255e-002,1
 899.21301,271.63500, 1.3256e-002,1
 899.26703,271.65667, 1.3257e-002,1
 899.32397,271.67833, 1.3258e-002,1
 899.37701,271.70000, 1.3259e-002,1
 899.43103,271.72167, 1.3260e-002,1
 899.48199,271.74333, 1.3261e-002,1
 899.53699,271.76500, 1.3262e-002,1
 899.59198,271.78667, 1.3262e-002,1
 899.64301,271.80833, 1.3263e-002,1
 899.69397,271.83000, 1.3264e-002,1
 899.75201,271.85167, 1.3265e-002,1
 899.80499,271.87333, 1.3265e-002,1
 899.85999,271.89500, 1.3266e-002,1
 899.90997,271.91667, 1.3267e-002,1
 899.96399,271.93833, 1.3268e-002,1
 900.02197,271.96000, 1.3269e-002,1
 900.07001,271.98167, 1.3270e-002,1
 900.12402,272.00333, 1.3271e-002,1
 900.17798,272.02500, 1.3272e-002,1
 900.22699,272.04667, 1.3273e-002,1
 900.28400,272.06833, 1.3273e-002,1
 900.33502,272.09000, 1.3274e-002,1
 900.38702,272.11167, 1.3275e-002,1
 900.44202,272.13333, 1.3276e-002,1
 900.49103,272.15500, 1.3277e-002,1
 900.54303,272.17667, 1.3277e-002,1
 900.59302,272.19833, 1.3278e-002,1
 900.64600,272.22000, 1.3279e-002,1
 900.70697,272.24167, 1.3280e-002,1
 900.75702,272.26333, 1.3281e-002,1
 900.80798,272.28500, 1.3282e-002,1
 900.86200,272.30667, 1.3283e-002,1
 900.91602,272.32833, 1.3283e-002,1
 900.96997,272.35000, 1.3285e-002,1
 901.01599,272.37167, 1.3285e-002,1
 901.07098,272.39333, 1.3286e-002,1
 901.12500,272.41500, 1.3287e-002,1
 901.17499,272.43667, 1.3288e-002,1
 901.22302,272.45833, 1.3288e-002,1
 901.28003,272.48000, 1.3289e-002,1
 901.33099,272.50167, 1.3290e-002,1
 901.38501,272.52333, 1.3291e-002,1
 901.43201,272.54500, 1.3292e-002,1
 901.48602,272.56667, 1.3293e-002,1
 901.53699,272.58833, 1.3293e-002,1
 901.59100,272.61000, 1.3295e-002,1
 901.64099,272.63167, 1.3295e-002,1
 901.69702,272.65333, 1.3296e-002,1
 901.75201,272.67500, 1.3297e-002,1
 901.80298,272.69667, 1.3298e-002,1
 901.85199,272.71833, 1.3298e-002,1
 901.90503,272.74000, 1.3299e-002,1
 901.95898,272.76167, 1.3300e-002,1
 902.00800,272.78333, 1.3301e-002,1
 902.06201,272.80500, 1.3302e-002,1
 902.11298,272.82667, 1.3303e-002,1
 902.16498,272.84833, 1.3304e-002,1
 902.21600,272.87000, 1.3305e-002,1
 902.27301,272.89167, 1.3306e-002,1
 902.32397,272.91333, 1.3306e-002,1
 902.37799,272.93500, 1.3307e-002,1
 902.42401,272.95667, 1.3308e-002,1
 902.47803,272.97833, 1.3308e-002,1
 902.52899,273.00000, 1.3309e-002,1
 902.58398,273.02167, 1.3310e-002,1
 902.63501,273.04333, 1.3311e-002,1
 902.68201,273.06500, 1.3312e-002,1
 902.73999,273.08667, 1.3313e-002,1
 902.79102,273.10833, 1.3314e-002,1
 902.83899,273.13000, 1.3315e-002,1
 902.89301,273.15167, 1.3315e-002,1
 902.94501,273.17333, 1.3316e-002,1
 902.99298,273.19500, 1.3317e-002,1
 903.04797,273.21667, 1.3318e-002,1
 903.10199,273.23833, 1.3318e-002,1
 903.15302,273.26000, 1.3319e-002,1
 903.20300,273.28167, 1.3320e-002,1
 903.25598,273.30333, 1.3321e-002,1
 903.30298,273.32500, 1.3322e-002,1
 903.35999,273.34667, 1.3323e-002,1
 903.41400,273.36833, 1.3324e-002,1
 903.45801,273.39000, 1.3324e-002,1
 903.51300,273.41167, 1.3325e-002,1
 903.56598,273.43333, 1.3326e-002,1
 903.61401,273.45500, 1.3327e-002,1
 903.66998,273.47667, 1.3328e-002,1
 903.71899,273.49833, 1.3329e-002,1
 903.77100,273.52000, 1.3329e-002,1
 903.82202,273.54167, 1.3330e-002,1
 903.87201,273.56333, 1.3331e-002,1
 903.92700,273.58500, 1.3332e-002,1
 903.97302,273.60667, 1.3333e-002,1
 904.02399,273.62833, 1.3333e-002,1
 904.08099,273.65000, 1.3334e-002,1
 904.13098,273.67167, 1.3335e-002,1
 904.17999,273.69333, 1.3336e-002,1
 904.23199,273.71500, 1.3336e-002,1
 904.28400,273.73667, 1.3338e-002,1
 904.33398,273.75833, 1.3339e-002,1
 904.39001,273.78000, 1.3340e-002,1
 904.44202,273.80167, 1.3340e-002,1
 904.49103,273.82333, 1.3341e-002,1
 904.54199,273.84500, 1.3342e-002,1
 904.59198,273.86667, 1.3342e-002,1
 904.64502,273.88833, 1.3343e-002,1
 904.69098,273.91000, 1.3344e-002,1
 904.73901,273.93167, 1.3345e-002,1
 904.79602,273.95333, 1.3346e-002,1
 904.84998,273.97500, 1.3347e-002,1
 904.89899,273.99667, 1.3347e-002,1
 904.94897,274.01833, 1.3348e-002,1
 905.00299,274.04000, 1.3349e-002,1
 905.04999,274.06167, 1.3350e-002,1
 905.10400,274.08333, 1.3351e-002,1
 905.15002,274.10500, 1.3352e-002,1
 905.20099,274.12667, 1.3352e-002,1
 905.25598,274.14833, 1.3353e-002,1
 905.31000,274.17000, 1.3354e-002,1
 905.35999,274.19167, 1.3355e-002,1
 905.41400,274.21333, 1.3356e-002,1
 905.46698,274.23500, 1.3357e-002,1
 905.51703,274.25667, 1.3357e-002,1
 905.56897,274.27833, 1.3358e-002,1
 905.61798,274.30000, 1.3359e-002,1
 905.66901,274.32167, 1.3360e-002,1
 905.72400,274.34333, 1.3361e-002,1
 905.77502,274.36500, 1.3361e-002,1
 905.82202,274.38667, 1.3363e-002,1
 905.87201,274.40833, 1.3364e-002,1
 905.91998,274.43000, 1.3364e-002,1
 905.97198,274.45167, 1.3365e-002,1
 906.02002,274.47333, 1.3366e-002,1
 906.07703,274.49500, 1.3367e-002,1
 906.12000,274.51667, 1.3367e-002,1
 906.17297,274.53833, 1.3369e-002,1
 906.22198,274.56000, 1.3369e-002,1
 906.27100,274.58167, 1.3370e-002,1
 906.32397,274.60333, 1.3371e-002,1
 906.37000,274.62500, 1.3372e-002,1
 906.41998,274.64667, 1.3372e-002,1
 906.46997,274.66833, 1.3373e-002,1
 906.52197,274.69000, 1.3374e-002,1
 906.57202,274.71167, 1.3375e-002,1
 906.62097,274.73333, 1.3376e-002,1
 906.67102,274.75500, 1.3377e-002,1
 906.71997,274.77667, 1.3377e-002,1
 906.77502,274.79833, 1.3378e-002,1
 906.82599,274.82000, 1.3379e-002,1
 906.87500,274.84167, 1.3380e-002,1
 906.92603,274.86333, 1.3381e-002,1
 906.97803,274.88500, 1.3382e-002,1
 907.02197,274.90667, 1.3382e-002,1
 907.07300,274.92833, 1.3383e-002,1
 907.12402,274.95000, 1.3384e-002,1
 907.17603,274.97167, 1.3385e-002,1
 907.22302,274.99333, 1.3386e-002,1
 907.27197,275.01500, 1.3387e-002,1
 907.32001,275.03667, 1.3388e-002,1
 907.37201,275.05833, 1.3388e-002,1
 907.42297,275.08000, 1.3389e-002,1
 907.46997,275.10167, 1.3390e-002,1
 907.51898,275.12333, 1.3391e-002,1
 907.56897,275.14500, 1.3391e-002,1
 907.61200,275.16667, 1.3392e-002,1
 907.66199,275.18833, 1.3393e-002,1
 907.71698,275.21000, 1.3394e-002,1
 907.76099,275.23167, 1.3395e-002,1
 907.80603,275.25333, 1.3396e-002,1
 907.85602,275.27500, 1.3397e-002,1
 907.90802,275.29667, 1.3397e-002,1
 907.95801,275.31833, 1.3398e-002,1
 908.00403,275.34000, 1.3399e-002,1
 908.04999,275.36167, 1.3399e-002,1
 908.09698,275.38333, 1.3400e-002,1
 908.15100,275.40500, 1.3401e-002,1
 908.19501,275.42667, 1.3402e-002,1
 908.24597,275.44833, 1.3402e-002,1
 908.29401,275.47000, 1.3403e-002,1
 908.34003,275.49167, 1.3405e-002,1
 908.38501,275.51333, 1.3405e-002,1
 908.43799,275.53500, 1.3406e-002,1
 908.48602,275.55667, 1.3407e-002,1
 908.53601,275.57833, 1.3408e-002,1
 908.58502,275.60000, 1.3408e-002,1
 908.63202,275.62167, 1.3409e-002,1
 908.68500,275.64333, 1.3410e-002,1
 908.73297,275.66500, 1.3411e-002,1
 908.78003,275.68667, 1.3411e-002,1
 908.82800,275.70833, 1.3413e-002,1
 908.87799,275.73000, 1.3413e-002,1
 908.92401,275.75167, 1.3414e-002,1
 908.97400,275.77333, 1.3415e-002,1
 909.01599,275.79500, 1.3415e-002,1
 909.06702,275.81667, 1.3416e-002,1
 909.11700,275.83833, 1.3417e-002,1
 909.16400,275.86000, 1.3418e-002,1
 909.20801,275.88167, 1.3419e-002,1
 909.25403,275.90333, 1.3420e-002,1
 909.30298,275.92500, 1.3421e-002,1
 909.35400,275.94667, 1.3421e-002,1
 909.39301,275.96833, 1.3422e-002,1
 909.43903,275.99000, 1.3423e-002,1
 909.48499,276.01167, 1.3424e-002,1
 909.52698,276.03333, 1.3424e-002,1
 909.56897,276.05500, 1.3425e-002,1
 909.61798,276.07667, 1.3426e-002,1
 909.65900,276.09833, 1.3426e-002,1
 909.70697,276.12000, 1.3427e-002,1
 909.74799,276.14167, 1.3428e-002,1
 909.78998,276.16333, 1.3429e-002,1
 909.83099,276.18500, 1.3430e-002,1
 909.87701,276.20667, 1.3431e-002,1
 909.91803,276.22833, 1.3432e-002,1
 909.95599,276.25000, 1.3432e-002,1
 910.00000,276.27167, 1.3433e-002,1
 910.03900,276.29333, 1.3434e-002,1
 910.08099,276.31500, 1.3435e-002,1
 910.12097,276.33667, 1.3436e-002,1
 910.16498,276.35833, 1.3437e-002,1
 910.20099,276.38000, 1.3437e-002,1
 910.24103,276.40167, 1.3438e-002,1
 910.28497,276.42333, 1.3439e-002,1
 910.32397,276.44500, 1.3440e-002,1
 910.36499,276.46667, 1.3441e-002,1
 910.40100,276.48833, 1.3442e-002,1
 910.44000,276.51000, 1.3442e-002,1
 910.48102,276.53167, 1.3443e-002,1
 910.51703,276.55333, 1.3444e-002,1
 910.55603,276.57500, 1.3445e-002,1
 910.59302,276.59667, 1.3446e-002,1
 910.62402,276.61833, 1.3446e-002,1
 910.66803,276.64000, 1.3447e-002,1
 910.70801,276.66167, 1.3447e-002,1
 910.74500,276.68333, 1.3448e-002,1
 910.77899,276.70500, 1.3449e-002,1
 910.81201,276.72667, 1.3450e-002,1
 910.85101,276.74833, 1.3450e-002,1
 910.88300,276.77000, 1.3451e-002,1
 910.91699,276.79167, 1.3452e-002,1
 910.95300,276.81333, 1.3452e-002,1
 910.99103,276.83500, 1.3453e-002,1
 911.02399,276.85667, 1.3454e-002,1
 911.06201,276.87833, 1.3455e-002,1
 911.09601,276.90000, 1.3455e-002,1
 911.13098,276.92167, 1.3456e-002,1
 911.16400,276.94333, 1.3457e-002,1
 911.19202,276.96500, 1.3458e-002,1
 911.22498,276.98667, 1.3458e-002,1
 911.26099,277.00833, 1.3459e-002,1
 911.28998,277.03000, 1.3460e-002,1
 911.32397,277.05167, 1.3460e-002,1
 911.35400,277.07333, 1.3461e-002,1
 911.38501,277.09500, 1.3461e-002,1
 911.41803,277.11667, 1.3462e-002,1
 911.45300,277.13833, 1.3463e-002,1
 911.48102,277.16000, 1.3464e-002,1
 911.51001,277.18167, 1.3464e-002,1
 911.53900,277.20333, 1.3465e-002,1
 911.56799,277.22500, 1.3465e-002,1
 911.60101,277.24667, 1.3466e-002,1
 911.62903,277.26833, 1.3466e-002,1
 911.65802,277.29000, 1.3468e-002,1
 911.69897,277.31167, 1.3468e-002,1
 911.73700,277.33333, 1.3469e-002,1
 911.76501,277.35500, 1.3469e-002,1
 911.79303,277.37667, 1.3470e-002,1
 911.82800,277.39833, 1.3470e-002,1
 911.85400,277.42000, 1.3471e-002,1
 911.89203,277.44167, 1.3472e-002,1
 911.92200,277.46333, 1.3472e-002,1
 911.95697,277.48500, 1.3473e-002,1
 911.98499,277.50667, 1.3473e-002,1
 912.02002,277.52833, 1.3474e-002,1
 912.05200,277.55000, 1.3474e-002,1
 912.08801,277.57167, 1.3475e-002,1
 912.12500,277.59333, 1.3475e-002,1
 912.15198,277.61500, 1.3476e-002,1
 912.18402,277.63667, 1.3476e-002,1
 912.22198,277.65833, 1.3477e-002,1
 912.25702,277.68000, 1.3477e-002,1
 912.29102,277.70167, 1.3478e-002,1
 912.32501,277.72333, 1.3478e-002,1
 912.36499,277.74500, 1.3479e-002,1
 912.40198,277.76667, 1.3480e-002,1
 912.43500,277.78833, 1.3480e-002,1
 912.47803,277.81000, 1.3481e-002,1
 912.51703,277.83167, 1.3481e-002,1
 912.55603,277.85333, 1.3481e-002,1
 912.59698,277.87500, 1.3482e-002,1
 912.63397,277.89667, 1.3482e-002,1
 912.67603,277.91833, 1.3483e-002,1
 912.71600,277.94000, 1.3483e-002,1
 912.76001,277.96167, 1.3484e-002,1
 912.79797,277.98333, 1.3484e-002,1
 912.83899,278.00500, 1.3485e-002,1
 912.88300,278.02667, 1.3485e-002,1
 912.92902,278.04833, 1.3486e-002,1
 912.97699,278.07000, 1.3486e-002,1
 913.02002,278.09167, 1.3487e-002,1
 913.06403,278.11333, 1.3487e-002,1
 913.10901,278.13500, 1.3488e-002,1
 913.15802,278.15667, 1.3488e-002,1
 913.20203,278.17833, 1.3489e-002,1
 913.24902,278.20000, 1.3489e-002,1
 913.29602,278.22167, 1.3490e-002,1
 913.34302,278.24333, 1.3490e-002,1
 913.39203,278.26500, 1.3491e-002,1
 913.43903,278.28667, 1.3492e-002,1
 913.48901,278.30833, 1.3492e-002,1
 913.54498,278.33000, 1.3493e-002,1
 913.58899,278.35167, 1.3493e-002,1
 913.64301,278.37333, 1.3494e-002,1
 913.68597,278.39500, 1.3494e-002,1
 913.73798,278.41667, 1.3495e-002,1
 913.79401,278.43833, 1.3496e-002,1
 913.84900,278.46000, 1.3497e-002,1
 913.89600,278.48167, 1.3497e-002,1
 913.94702,278.50333, 1.3498e-002,1
 913.99902,278.52500, 1.3498e-002,1
 914.05902,278.54667, 1.3499e-002,1
 914.11200,278.56833, 1.3499e-002,1
 914.16199,278.59000, 1.3501e-002,1
 914.21698,278.61167, 1.3502e-002,1
 914.27301,278.63333, 1.3502e-002,1
 914.32800,278.65500, 1.3503e-002,1
 914.38098,278.67667, 1.3504e-002,1
 914.43701,278.69833, 1.3505e-002,1
 914.48999,278.72000, 1.3505e-002,1
 914.55298,278.74167, 1.3506e-002,1
 914.60901,278.76333, 1.3507e-002,1
 914.66998,278.78500, 1.3507e-002,1
 914.72498,278.80667, 1.3508e-002,1
 914.78101,278.82833, 1.3509e-002,1
 914.83899,278.85000, 1.3509e-002,1
 914.89801,278.87167, 1.3510e-002,1
 914.95697,278.89333, 1.3511e-002,1
 915.01898,278.91500, 1.3512e-002,1
 915.07501,278.93667, 1.3512e-002,1
 915.13300,278.95833, 1.3513e-002,1
 915.19397,278.98000, 1.3514e-002,1
 915.25299,279.00167, 1.3514e-002,1
 915.31201,279.02333, 1.3515e-002,1
 915.37402,279.04500, 1.3516e-002,1
 915.43402,279.06667, 1.3517e-002,1
 915.49298,279.08833, 1.3518e-002,1
 915.55298,279.11000, 1.3519e-002,1
 915.61401,279.13167, 1.3520e-002,1
 915.67401,279.15333, 1.3521e-002,1
 915.73798,279.17500, 1.3521e-002,1
 915.79199,279.19667, 1.3523e-002,1
 915.85400,279.21833, 1.3524e-002,1
 915.90802,279.24000, 1.3525e-002,1
 915.97498,279.26167, 1.3525e-002,1
 916.02899,279.28333, 1.3526e-002,1
 916.09003,279.30500, 1.3527e-002,1
 916.15802,279.32667, 1.3528e-002,1
 916.21198,279.34833, 1.3529e-002,1
 916.27399,279.37000, 1.3530e-002,1
 916.33502,279.39167, 1.3531e-002,1
 916.39203,279.41333, 1.3532e-002,1
 916.45398,279.43500, 1.3533e-002,1
 916.51599,279.45667, 1.3534e-002,1
 916.57202,279.47833, 1.3534e-002,1
 916.62799,279.50000, 1.3535e-002,1
 916.68903,279.52167, 1.3536e-002,1
 916.74799,279.54333, 1.3537e-002,1
 916.80798,279.56500, 1.3538e-002,1
 916.86798,279.58667, 1.3539e-002,1
 916.92798,279.60833, 1.3540e-002,1
 916.98798,279.63000, 1.3541e-002,1
 917.04700,279.65167, 1.3542e-002,1
 917.10602,279.67333, 1.3543e-002,1
 917.16400,279.69500, 1.3544e-002,1
 917.22302,279.71667, 1.3545e-002,1
 917.28003,279.73833, 1.3545e-002,1
 917.34198,279.76000, 1.3547e-002,1
 917.40002,279.78167, 1.3548e-002,1
 917.46301,279.80333, 1.3548e-002,1
 917.52100,279.82500, 1.3549e-002,1
 917.57300,279.84667, 1.3550e-002,1
 917.63300,279.86833, 1.3551e-002,1
 917.69202,279.89000, 1.3552e-002,1
 917.75403,279.91167, 1.3553e-002,1
 917.81097,279.93333, 1.3554e-002,1
 917.87097,279.95500, 1.3555e-002,1
 917.93103,279.97667, 1.3556e-002,1
 917.98798,279.99833, 1.3557e-002,1
 918.04303,280.02000, 1.3558e-002,1
 918.10400,280.04167, 1.3559e-002,1
 918.16101,280.06333, 1.3560e-002,1
 918.21997,280.08500, 1.3561e-002,1
 918.28003,280.10667, 1.3562e-002,1
 918.33600,280.12833, 1.3563e-002,1
 918.39697,280.15000, 1.3564e-002,1
 918.45300,280.17167, 1.3564e-002,1
 918.51398,280.19333, 1.3565e-002,1
 918.56897,280.21500, 1.3566e-002,1
 918.62903,280.23667, 1.3568e-002,1
 918.69000,280.25833, 1.3568e-002,1
 918.74701,280.28000, 1.3569e-002,1
 918.80402,280.30167, 1.3570e-002,1
 918.86902,280.32333, 1.3571e-002,1
 918.92200,280.34500, 1.3572e-002,1
 918.97900,280.36667, 1.3573e-002,1
 919.03400,280.38833, 1.3574e-002,1
 919.09497,280.41000, 1.3575e-002,1
 919.15198,280.43167, 1.3576e-002,1
 919.20898,280.45333, 1.3577e-002,1
 919.26801,280.47500, 1.3578e-002,1
 919.32202,280.49667, 1.3579e-002,1
 919.38702,280.51833, 1.3579e-002,1
 919.44000,280.54000, 1.3580e-002,1
 919.49799,280.56167, 1.3581e-002,1
 919.56097,280.58333, 1.3582e-002,1
 919.61700,280.60500, 1.3583e-002,1
 919.67401,280.62667, 1.3584e-002,1
 919.72803,280.64833, 1.3585e-002,1
 919.78900,280.67000, 1.3586e-002,1
 919.84698,280.69167, 1.3587e-002,1
 919.90002,280.71333, 1.3588e-002,1
 919.95599,280.73500, 1.3589e-002,1
 920.00897,280.75667, 1.3590e-002,1
 920.07501,280.77833, 1.3591e-002,1
 920.12500,280.80000, 1.3592e-002,1
 920.18201,280.82167, 1.3593e-002,1
 920.23602,280.84333, 1.3594e-002,1
 920.29498,280.86500, 1.3594e-002,1
 920.35101,280.88667, 1.3596e-002,1
 920.40399,280.90833, 1.3597e-002,1
 920.46198,280.93000, 1.3597e-002,1
 920.51398,280.95167, 1.3598e-002,1
 920.57501,280.97333, 1.3599e-002,1
 920.62701,280.99500, 1.3600e-002,1
 920.68597,281.01667, 1.3601e-002,1
 920.73798,281.03833, 1.3602e-002,1
 920.78998,281.06000, 1.3603e-002,1
 920.84399,281.08167, 1.3604e-002,1
 920.90100,281.10333, 1.3605e-002,1
 920.95502,281.12500, 1.3606e-002,1
 921.01501,281.14667, 1.3607e-002,1
 921.06598,281.16833, 1.3608e-002,1
 921.11798,281.19000, 1.3608e-002,1
 921.17297,281.21167, 1.3610e-002,1
 921.22699,281.23333, 1.3611e-002,1
 921.27698,281.25500, 1.3611e-002,1
 921.33002,281.27667, 1.3612e-002,1
 921.38599,281.29833, 1.3613e-002,1
 921.44098,281.32000, 1.3614e-002,1
 921.49298,281.34167, 1.3615e-002,1
 921.54199,281.36333, 1.3616e-002,1
 921.60101,281.38500, 1.3617e-002,1
 921.65503,281.40667, 1.3618e-002,1
 921.70502,281.42833, 1.3619e-002,1
 921.75702,281.45000, 1.3619e-002,1
 921.81299,281.47167, 1.3621e-002,1
 921.86499,281.49333, 1.3621e-002,1
 921.91602,281.51500, 1.3622e-002,1
 921.96802,281.53667, 1.3623e-002,1
 922.02399,281.55833, 1.3624e-002,1
 922.07501,281.58000, 1.3625e-002,1
 922.12701,281.60167, 1.3626e-002,1
 922.18103,281.62333, 1.3627e-002,1
 922.23798,281.64500, 1.3628e-002,1
 922.28802,281.66667, 1.3628e-002,1
 922.34198,281.68833, 1.3629e-002,1
 922.39502,281.71000, 1.3630e-002,1
 922.44897,281.73167, 1.3631e-002,1
 922.49902,281.75333, 1.3632e-002,1
 922.55499,281.77500, 1.3633e-002,1
 922.60901,281.79667, 1.3634e-002,1
 922.66498,281.81833, 1.3634e-002,1
 922.71997,281.84000, 1.3636e-002,1
 922.77399,281.86167, 1.3636e-002,1
 922.83002,281.88333, 1.3637e-002,1
 922.88702,281.90500, 1.3637e-002,1
 922.94299,281.92667, 1.3639e-002,1
 922.99597,281.94833, 1.3639e-002,1
 923.05402,281.97000, 1.3640e-002,1
 923.10699,281.99167, 1.3641e-002,1
 923.16302,282.01333, 1.3642e-002,1
 923.21503,282.03500, 1.3642e-002,1
 923.27100,282.05667, 1.3643e-002,1
 923.32898,282.07833, 1.3644e-002,1
 923.38098,282.10000, 1.3645e-002,1
 923.44202,282.12167, 1.3646e-002,1
 923.49902,282.14333, 1.3646e-002,1
 923.54901,282.16500, 1.3647e-002,1
 923.60999,282.18667, 1.3648e-002,1
 923.66699,282.20833, 1.3649e-002,1
 923.72198,282.23000, 1.3650e-002,1
 923.78302,282.25167, 1.3651e-002,1
 923.84100,282.27333, 1.3652e-002,1
 923.89600,282.29500, 1.3652e-002,1
 923.95099,282.31667, 1.3653e-002,1
 924.00897,282.33833, 1.3654e-002,1
 924.06799,282.36000, 1.3655e-002,1
 924.12598,282.38167, 1.3656e-002,1
 924.17999,282.40333, 1.3657e-002,1
 924.23901,282.42500, 1.3658e-002,1
 924.29498,282.44667, 1.3658e-002,1
 924.35101,282.46833, 1.3659e-002,1
 924.40997,282.49000, 1.3660e-002,1
 924.47198,282.51167, 1.3661e-002,1
 924.53101,282.53333, 1.3662e-002,1
 924.58698,282.55500, 1.3663e-002,1
 924.64001,282.57667, 1.3664e-002,1
 924.69897,282.59833, 1.3665e-002,1
 924.75500,282.62000, 1.3666e-002,1
 924.81799,282.64167, 1.3667e-002,1
 924.87097,282.66333, 1.3667e-002,1
 924.92999,282.68500, 1.3668e-002,1
 924.98499,282.70667, 1.3669e-002,1
 925.04700,282.72833, 1.3670e-002,1
 925.10602,282.75000, 1.3671e-002,1
 925.15900,282.77167, 1.3672e-002,1
 925.21698,282.79333, 1.3673e-002,1
 925.27197,282.81500, 1.3674e-002,1
 925.33099,282.83667, 1.3674e-002,1
 925.39001,282.85833, 1.3676e-002,1
 925.44897,282.88000, 1.3677e-002,1
 925.50800,282.90167, 1.3677e-002,1
 925.56500,282.92333, 1.3678e-002,1
 925.62402,282.94500, 1.3679e-002,1
 925.67902,282.96667, 1.3680e-002,1
 925.73199,282.98833, 1.3681e-002,1
 925.78998,283.01000, 1.3682e-002,1
 925.84497,283.03167, 1.3683e-002,1
 925.89801,283.05333, 1.3684e-002,1
 925.95801,283.07500, 1.3685e-002,1
 926.01300,283.09667, 1.3686e-002,1
 926.06598,283.11833, 1.3687e-002,1
 926.11902,283.14000, 1.3687e-002,1
 926.17603,283.16167, 1.3688e-002,1
 926.23199,283.18333, 1.3689e-002,1
 926.28198,283.20500, 1.3690e-002,1
 926.33398,283.22667, 1.3691e-002,1
 926.39301,283.24833, 1.3692e-002,1
 926.44299,283.27000, 1.3693e-002,1
 926.49500,283.29167, 1.3694e-002,1
 926.54797,283.31333, 1.3695e-002,1
 926.60199,283.33500, 1.3696e-002,1
 926.65503,283.35667, 1.3697e-002,1
 926.70697,283.37833, 1.3698e-002,1
 926.75702,283.40000, 1.3699e-002,1
 926.81403,283.42167, 1.3700e-002,1
 926.86200,283.44333, 1.3700e-002,1
 926.91803,283.46500, 1.3701e-002,1
 926.96198,283.48667, 1.3703e-002,1
 927.01898,283.50833, 1.3703e-002,1
 927.06897,283.53000, 1.3704e-002,1
 927.12000,283.55167, 1.3705e-002,1
 927.16901,283.57333, 1.3706e-002,1
 927.22198,283.59500, 1.3707e-002,1
 927.27197,283.61667, 1.3708e-002,1
 927.32300,283.63833, 1.3709e-002,1
 927.38000,283.66000, 1.3710e-002,1
 927.43103,283.68167, 1.3711e-002,1
 927.47998,283.70333, 1.3711e-002,1
 927.53302,283.72500, 1.3712e-002,1
 927.58600,283.74667, 1.3713e-002,1
 927.63397,283.76833, 1.3714e-002,1
 927.68597,283.79000, 1.3715e-002,1
 927.73602,283.81167, 1.3716e-002,1
 927.78601,283.83333, 1.3717e-002,1
 927.84399,283.85500, 1.3717e-002,1
 927.88702,283.87667, 1.3718e-002,1
 927.94098,283.89833, 1.3719e-002,1
 927.99298,283.92000, 1.3720e-002,1
 928.04498,283.94167, 1.3721e-002,1
 928.09601,283.96333, 1.3721e-002,1
 928.14801,283.98500, 1.3722e-002,1
 928.20203,284.00667, 1.3723e-002,1
 928.24902,284.02833, 1.3724e-002,1
 928.30200,284.05000, 1.3725e-002,1
 928.35602,284.07167, 1.3726e-002,1
 928.39899,284.09333, 1.3726e-002,1
 928.45801,284.11500, 1.3727e-002,1
 928.51001,284.13667, 1.3728e-002,1
 928.55902,284.15833, 1.3728e-002,1
 928.60602,284.18000, 1.3729e-002,1
 928.66602,284.20167, 1.3730e-002,1
 928.71399,284.22333, 1.3731e-002,1
 928.76898,284.24500, 1.3732e-002,1
 928.81799,284.26667, 1.3732e-002,1
 928.87299,284.28833, 1.3733e-002,1
 928.92499,284.31000, 1.3734e-002,1
 928.97699,284.33167, 1.3735e-002,1
 929.03003,284.35333, 1.3736e-002,1
 929.08301,284.37500, 1.3737e-002,1
 929.14398,284.39667, 1.3738e-002,1
 929.19000,284.41833, 1.3738e-002,1
 929.24597,284.44000, 1.3739e-002,1
 929.29498,284.46167, 1.3740e-002,1
 929.35303,284.48333, 1.3741e-002,1
 929.40900,284.50500, 1.3742e-002,1
 929.46399,284.52667, 1.3743e-002,1
 929.51099,284.54833, 1.3743e-002,1
 929.57098,284.57000, 1.3744e-002,1
 929.62402,284.59167, 1.3745e-002,1
 929.67401,284.61333, 1.3746e-002,1
 929.73297,284.63500, 1.3746e-002,1
 929.78497,284.65667, 1.3747e-002,1
 929.83801,284.67833, 1.3748e-002,1
 929.89398,284.70000, 1.3749e-002,1
 929.95203,284.72167, 1.3750e-002,1
 930.00702,284.74333, 1.3751e-002,1
 930.06097,284.76500, 1.3751e-002,1
 930.11401,284.78667, 1.3752e-002,1
 930.16602,284.80833, 1.3753e-002,1
 930.22803,284.83000, 1.3754e-002,1
 930.28003,284.85167, 1.3755e-002,1
 930.33899,284.87333, 1.3756e-002,1
 930.39502,284.89500, 1.3757e-002,1
 930.44897,284.91667, 1.3758e-002,1
 930.50403,284.93833, 1.3758e-002,1
 930.56500,284.96000, 1.3759e-002,1
 930.61700,284.98167, 1.3760e-002,1
 930.67200,285.00333, 1.3761e-002,1
 930.72601,285.02500, 1.3762e-002,1
 930.78601,285.04667, 1.3762e-002,1
 930.83899,285.06833, 1.3763e-002,1
 930.89301,285.09000, 1.3764e-002,1
 930.94702,285.11167, 1.3765e-002,1
 931.00500,285.13333, 1.3766e-002,1
 931.06201,285.15500, 1.3767e-002,1
 931.11499,285.17667, 1.3768e-002,1
 931.17401,285.19833, 1.3769e-002,1
 931.22900,285.22000, 1.3769e-002,1
 931.28302,285.24167, 1.3770e-002,1
 931.33698,285.26333, 1.3771e-002,1
 931.39301,285.28500, 1.3772e-002,1
 931.45300,285.30667, 1.3773e-002,1
 931.50702,285.32833, 1.3774e-002,1
 931.56201,285.35000, 1.3775e-002,1
 931.61700,285.37167, 1.3776e-002,1
 931.67603,285.39333, 1.3776e-002,1
 931.72699,285.41500, 1.3777e-002,1
 931.78400,285.43667, 1.3778e-002,1
 931.83899,285.45833, 1.3779e-002,1
 931.89502,285.48000, 1.3780e-002,1
 931.94897,285.50167, 1.3781e-002,1
 932.00098,285.52333, 1.3781e-002,1
 932.06299,285.54500, 1.3783e-002,1
 932.12000,285.56667, 1.3784e-002,1
 932.17499,285.58833, 1.3785e-002,1
 932.22998,285.61000, 1.3786e-002,1
 932.28699,285.63167, 1.3787e-002,1
 932.34003,285.65333, 1.3788e-002,1
 932.39899,285.67500, 1.3788e-002,1
 932.45398,285.69667, 1.3789e-002,1
 932.50598,285.71833, 1.3790e-002,1
 932.56097,285.74000, 1.3791e-002,1
 932.61700,285.76167, 1.3792e-002,1
 932.66901,285.78333, 1.3793e-002,1
 932.72302,285.80500, 1.3793e-002,1
 932.77600,285.82667, 1.3794e-002,1
 932.83899,285.84833, 1.3795e-002,1
 932.89502,285.87000, 1.3796e-002,1
 932.94800,285.89167, 1.3797e-002,1
 932.99799,285.91333, 1.3798e-002,1
 933.06403,285.93500, 1.3799e-002,1
 933.12000,285.95667, 1.3800e-002,1
 933.17102,285.97833, 1.3801e-002,1
 933.22900,286.00000, 1.3801e-002,1
 933.28998,286.02167, 1.3802e-002,1
 933.35101,286.04333, 1.3803e-002,1
 933.39899,286.06500, 1.3804e-002,1
 933.45898,286.08667, 1.3805e-002,1
 933.51703,286.10833, 1.3806e-002,1
 933.57501,286.13000, 1.3807e-002,1
 933.62903,286.15167, 1.3808e-002,1
 933.69000,286.17333, 1.3809e-002,1
 933.74902,286.19500, 1.3810e-002,1
 933.80499,286.21667, 1.3810e-002,1
 933.86700,286.23833, 1.3812e-002,1
 933.92401,286.26000, 1.3812e-002,1
 933.98199,286.28167, 1.3813e-002,1
 934.04303,286.30333, 1.3814e-002,1
 934.10199,286.32500, 1.3814e-002,1
 934.16302,286.34667, 1.3815e-002,1
 934.22302,286.36833, 1.3816e-002,1
 934.27100,286.39000, 1.3817e-002,1
 934.33502,286.41167, 1.3818e-002,1
 934.39801,286.43333, 1.3819e-002,1
 934.45801,286.45500, 1.3820e-002,1
 934.52197,286.47667, 1.3821e-002,1
 934.58197,286.49833, 1.3822e-002,1
 934.64099,286.52000, 1.3822e-002,1
 934.70001,286.54167, 1.3823e-002,1
 934.76501,286.56333, 1.3824e-002,1
 934.82202,286.58500, 1.3825e-002,1
 934.88397,286.60667, 1.3826e-002,1
 934.94800,286.62833, 1.3827e-002,1
 935.00702,286.65000, 1.3828e-002,1
 935.07397,286.67167, 1.3829e-002,1
 935.13098,286.69333, 1.3830e-002,1
 935.19598,286.71500, 1.3831e-002,1
 935.25897,286.73667, 1.3831e-002,1
 935.32098,286.75833, 1.3833e-002,1
 935.38300,286.78000, 1.3833e-002,1
 935.44202,286.80167, 1.3834e-002,1
 935.50598,286.82333, 1.3835e-002,1
 935.57300,286.84500, 1.3836e-002,1
 935.62500,286.86667, 1.3837e-002,1
 935.68799,286.88833, 1.3838e-002,1
 935.74902,286.91000, 1.3839e-002,1
 935.80902,286.93167, 1.3840e-002,1
 935.88000,286.95333, 1.3842e-002,1
 935.93298,286.97500, 1.3842e-002,1
 935.99500,286.99667, 1.3843e-002,1
 936.05200,287.01833, 1.3844e-002,1
 936.10699,287.04000, 1.3845e-002,1
 936.16602,287.06167, 1.3846e-002,1
 936.22400,287.08333, 1.3847e-002,1
 936.28198,287.10500, 1.3848e-002,1
 936.34198,287.12667, 1.3849e-002,1
 936.39899,287.14833, 1.3850e-002,1
 936.45801,287.17000, 1.3851e-002,1
 936.51202,287.19167, 1.3852e-002,1
 936.57001,287.21333, 1.3853e-002,1
 936.62402,287.23500, 1.3854e-002,1
 936.68799,287.25667, 1.3855e-002,1
 936.74103,287.27833, 1.3856e-002,1
 936.79498,287.30000, 1.3857e-002,1
 936.85303,287.32167, 1.3858e-002,1
 936.91498,287.34333, 1.3859e-002,1
 936.96899,287.36500, 1.3860e-002,1
 937.02197,287.38667, 1.3861e-002,1
 937.07898,287.40833, 1.3862e-002,1
 937.13501,287.43000, 1.3863e-002,1
 937.19098,287.45167, 1.3864e-002,1
 937.24799,287.47333, 1.3865e-002,1
 937.30103,287.49500, 1.3866e-002,1
 937.35498,287.51667, 1.3867e-002,1
 937.40698,287.53833, 1.3868e-002,1
 937.46301,287.56000, 1.3869e-002,1
 937.51599,287.58167, 1.3870e-002,1
 937.56598,287.60333, 1.3871e-002,1
