Repository: PAGiesting/thermal-expansion

# thermal-expansion
Calculates linear and volume alphas from dilatometer data (Netzsch DIL-402c) by curve fitting

File: data/14.1mm-083019/byto000sCr1-14.6mm-091119.csv (part 15 of 18)
#SEG. 1:               ,20.0°C/3.0(K/min)/1206.0°C                                           
#SEG. 2:               ,1206.0°C/25.0(K/min)/900.0°C                                         
##Temp./°C,Time/min,dL/Lo,Segment
1065.51404,335.40000, 1.1666e-002,1
1065.57605,335.42167, 1.1666e-002,1
1065.63696,335.44333, 1.1667e-002,1
1065.69604,335.46500, 1.1668e-002,1
1065.76001,335.48667, 1.1669e-002,1
1065.81702,335.50833, 1.1670e-002,1
1065.88306,335.53000, 1.1671e-002,1
1065.93799,335.55167, 1.1671e-002,1
1065.99805,335.57333, 1.1672e-002,1
1066.06396,335.59500, 1.1673e-002,1
1066.12805,335.61667, 1.1674e-002,1
1066.19202,335.63833, 1.1675e-002,1
1066.25098,335.66000, 1.1676e-002,1
1066.31299,335.68167, 1.1677e-002,1
1066.37097,335.70333, 1.1678e-002,1
1066.42798,335.72500, 1.1679e-002,1
1066.49304,335.74667, 1.1680e-002,1
1066.55005,335.76833, 1.1680e-002,1
1066.60803,335.79000, 1.1681e-002,1
1066.67200,335.81167, 1.1682e-002,1
1066.73096,335.83333, 1.1683e-002,1
1066.79004,335.85500, 1.1684e-002,1
1066.84595,335.87667, 1.1684e-002,1
1066.90906,335.89833, 1.1686e-002,1
1066.96594,335.92000, 1.1686e-002,1
1067.02698,335.94167, 1.1687e-002,1
1067.08496,335.96333, 1.1688e-002,1
1067.14197,335.98500, 1.1689e-002,1
1067.20105,336.00667, 1.1690e-002,1
1067.26001,336.02833, 1.1692e-002,1
1067.32703,336.05000, 1.1693e-002,1
1067.37903,336.07167, 1.1694e-002,1
1067.43994,336.09333, 1.1695e-002,1
1067.49805,336.11500, 1.1696e-002,1
1067.55896,336.13667, 1.1697e-002,1
1067.61499,336.15833, 1.1698e-002,1
1067.68005,336.18000, 1.1698e-002,1
1067.73596,336.20167, 1.1699e-002,1
1067.80005,336.22333, 1.1700e-002,1
1067.86206,336.24500, 1.1701e-002,1
1067.92102,336.26667, 1.1702e-002,1
1067.98303,336.28833, 1.1703e-002,1
1068.04004,336.31000, 1.1704e-002,1
1068.08997,336.33167, 1.1704e-002,1
1068.15002,336.35333, 1.1705e-002,1
1068.21204,336.37500, 1.1706e-002,1
1068.27100,336.39667, 1.1707e-002,1
1068.33105,336.41833, 1.1709e-002,1
1068.39600,336.44000, 1.1710e-002,1
1068.44995,336.46167, 1.1710e-002,1
1068.51099,336.48333, 1.1711e-002,1
1068.56604,336.50500, 1.1712e-002,1
1068.63098,336.52667, 1.1713e-002,1
1068.69202,336.54833, 1.1714e-002,1
1068.74902,336.57000, 1.1715e-002,1
1068.80505,336.59167, 1.1716e-002,1
1068.86804,336.61333, 1.1717e-002,1
1068.92798,336.63500, 1.1718e-002,1
1068.98804,336.65667, 1.1718e-002,1
1069.05200,336.67833, 1.1719e-002,1
1069.10999,336.70000, 1.1720e-002,1
1069.16699,336.72167, 1.1721e-002,1
1069.22705,336.74333, 1.1722e-002,1
1069.29102,336.76500, 1.1723e-002,1
1069.35400,336.78667, 1.1724e-002,1
1069.41602,336.80833, 1.1725e-002,1
1069.47595,336.83000, 1.1726e-002,1
1069.53601,336.85167, 1.1726e-002,1
1069.59705,336.87333, 1.1727e-002,1
1069.65698,336.89500, 1.1728e-002,1
1069.71399,336.91667, 1.1729e-002,1
1069.78198,336.93833, 1.1730e-002,1
1069.84802,336.96000, 1.1731e-002,1
1069.90295,336.98167, 1.1731e-002,1
1069.96594,337.00333, 1.1733e-002,1
1070.02905,337.02500, 1.1733e-002,1
1070.08704,337.04667, 1.1734e-002,1
1070.14795,337.06833, 1.1735e-002,1
1070.21106,337.09000, 1.1736e-002,1
1070.27002,337.11167, 1.1737e-002,1
1070.33105,337.13333, 1.1738e-002,1
1070.39502,337.15500, 1.1738e-002,1
1070.45300,337.17667, 1.1739e-002,1
1070.52197,337.19833, 1.1740e-002,1
1070.57703,337.22000, 1.1741e-002,1
1070.64404,337.24167, 1.1742e-002,1
1070.70105,337.26333, 1.1743e-002,1
1070.76294,337.28500, 1.1746e-002,1
1070.82703,337.30667, 1.1746e-002,1
1070.88000,337.32833, 1.1747e-002,1
1070.94604,337.35000, 1.1748e-002,1
1071.01001,337.37167, 1.1749e-002,1
1071.06799,337.39333, 1.1750e-002,1
1071.12500,337.41500, 1.1751e-002,1
1071.18994,337.43667, 1.1752e-002,1
1071.24695,337.45833, 1.1753e-002,1
1071.30798,337.48000, 1.1754e-002,1
1071.37000,337.50167, 1.1755e-002,1
1071.42798,337.52333, 1.1756e-002,1
1071.49402,337.54500, 1.1757e-002,1
1071.55298,337.56667, 1.1757e-002,1
1071.60999,337.58833, 1.1758e-002,1
1071.67297,337.61000, 1.1759e-002,1
1071.73096,337.63167, 1.1760e-002,1
1071.79199,337.65333, 1.1761e-002,1
1071.85095,337.67500, 1.1762e-002,1
1071.91003,337.69667, 1.1763e-002,1
1071.96594,337.71833, 1.1763e-002,1
1072.02905,337.74000, 1.1764e-002,1
1072.08899,337.76167, 1.1765e-002,1
1072.15002,337.78333, 1.1766e-002,1
1072.21106,337.80500, 1.1767e-002,1
1072.27002,337.82667, 1.1768e-002,1
1072.32800,337.84833, 1.1769e-002,1
1072.38794,337.87000, 1.1770e-002,1
1072.44897,337.89167, 1.1771e-002,1
1072.50806,337.91333, 1.1771e-002,1
1072.56494,337.93500, 1.1772e-002,1
1072.62305,337.95667, 1.1774e-002,1
1072.68994,337.97833, 1.1775e-002,1
1072.74597,338.00000, 1.1776e-002,1
1072.80798,338.02167, 1.1777e-002,1
1072.86401,338.04333, 1.1778e-002,1
1072.92603,338.06500, 1.1779e-002,1
1072.98999,338.08667, 1.1780e-002,1
1073.04602,338.10833, 1.1781e-002,1
1073.10205,338.13000, 1.1782e-002,1
1073.16602,338.15167, 1.1782e-002,1
1073.22595,338.17333, 1.1783e-002,1
1073.28198,338.19500, 1.1784e-002,1
1073.34399,338.21667, 1.1785e-002,1
1073.40698,338.23833, 1.1786e-002,1
1073.47095,338.26000, 1.1787e-002,1
1073.52905,338.28167, 1.1788e-002,1
1073.58704,338.30333, 1.1788e-002,1
1073.64502,338.32500, 1.1789e-002,1
1073.70605,338.34667, 1.1790e-002,1
1073.76794,338.36833, 1.1791e-002,1
1073.82996,338.39000, 1.1792e-002,1
1073.88794,338.41167, 1.1793e-002,1
1073.94495,338.43333, 1.1793e-002,1
1074.01099,338.45500, 1.1795e-002,1
1074.07104,338.47667, 1.1795e-002,1
1074.13306,338.49833, 1.1796e-002,1
1074.19495,338.52000, 1.1797e-002,1
1074.25806,338.54167, 1.1798e-002,1
1074.32104,338.56333, 1.1799e-002,1
1074.38403,338.58500, 1.1800e-002,1
1074.45496,338.60667, 1.1800e-002,1
1074.51294,338.62833, 1.1801e-002,1
1074.57996,338.65000, 1.1802e-002,1
1074.64795,338.67167, 1.1803e-002,1
1074.71399,338.69333, 1.1804e-002,1
1074.77795,338.71500, 1.1805e-002,1
1074.84705,338.73667, 1.1805e-002,1
1074.91296,338.75833, 1.1806e-002,1
1074.97498,338.78000, 1.1807e-002,1
1075.04602,338.80167, 1.1808e-002,1
1075.11096,338.82333, 1.1809e-002,1
1075.17395,338.84500, 1.1810e-002,1
1075.24597,338.86667, 1.1811e-002,1
1075.31299,338.88833, 1.1812e-002,1
1075.37598,338.91000, 1.1813e-002,1
1075.44397,338.93167, 1.1813e-002,1
1075.50195,338.95333, 1.1814e-002,1
1075.56799,338.97500, 1.1815e-002,1
1075.63403,338.99667, 1.1816e-002,1
1075.70203,339.01833, 1.1817e-002,1
1075.76501,339.04000, 1.1820e-002,1
1075.83203,339.06167, 1.1822e-002,1
1075.89697,339.08333, 1.1822e-002,1
1075.95996,339.10500, 1.1823e-002,1
1076.02002,339.12667, 1.1824e-002,1
1076.08496,339.14833, 1.1825e-002,1
1076.14795,339.17000, 1.1826e-002,1
1076.20898,339.19167, 1.1828e-002,1
1076.27100,339.21333, 1.1829e-002,1
1076.33496,339.23500, 1.1829e-002,1
1076.39697,339.25667, 1.1830e-002,1
1076.45496,339.27833, 1.1831e-002,1
1076.52100,339.30000, 1.1832e-002,1
1076.57495,339.32167, 1.1833e-002,1
1076.63904,339.34333, 1.1834e-002,1
1076.70105,339.36500, 1.1835e-002,1
1076.76196,339.38667, 1.1836e-002,1
1076.82104,339.40833, 1.1837e-002,1
1076.88696,339.43000, 1.1838e-002,1
1076.94202,339.45167, 1.1839e-002,1
1077.00000,339.47333, 1.1840e-002,1
1077.06604,339.49500, 1.1841e-002,1
1077.11694,339.51667, 1.1842e-002,1
1077.17896,339.53833, 1.1843e-002,1
1077.24304,339.56000, 1.1843e-002,1
1077.29602,339.58167, 1.1844e-002,1
1077.35596,339.60333, 1.1845e-002,1
1077.41394,339.62500, 1.1846e-002,1
1077.47302,339.64667, 1.1847e-002,1
1077.53003,339.66833, 1.1848e-002,1
1077.58899,339.69000, 1.1849e-002,1
1077.64600,339.71167, 1.1849e-002,1
1077.70300,339.73333, 1.1851e-002,1
1077.76099,339.75500, 1.1851e-002,1
1077.81702,339.77667, 1.1852e-002,1
1077.87500,339.79833, 1.1853e-002,1
1077.93005,339.82000, 1.1854e-002,1
1077.98901,339.84167, 1.1855e-002,1
1078.04602,339.86333, 1.1856e-002,1
1078.10498,339.88500, 1.1857e-002,1
1078.16101,339.90667, 1.1858e-002,1
1078.21594,339.92833, 1.1858e-002,1
1078.27197,339.95000, 1.1859e-002,1
1078.33606,339.97167, 1.1860e-002,1
1078.38599,339.99333, 1.1861e-002,1
1078.44299,340.01500, 1.1862e-002,1
1078.50305,340.03667, 1.1863e-002,1
1078.56006,340.05833, 1.1863e-002,1
1078.61597,340.08000, 1.1864e-002,1
1078.67297,340.10167, 1.1866e-002,1
1078.72705,340.12333, 1.1866e-002,1
1078.78601,340.14500, 1.1867e-002,1
1078.83997,340.16667, 1.1868e-002,1
1078.90601,340.18833, 1.1869e-002,1
1078.95898,340.21000, 1.1870e-002,1
1079.01904,340.23167, 1.1871e-002,1
1079.07898,340.25333, 1.1872e-002,1
1079.13696,340.27500, 1.1872e-002,1
1079.19202,340.29667, 1.1875e-002,1
1079.25000,340.31833, 1.1876e-002,1
1079.30798,340.34000, 1.1877e-002,1
1079.36804,340.36167, 1.1878e-002,1
1079.43103,340.38333, 1.1879e-002,1
1079.48499,340.40500, 1.1880e-002,1
1079.54004,340.42667, 1.1880e-002,1
1079.59802,340.44833, 1.1881e-002,1
1079.66199,340.47000, 1.1882e-002,1
1079.71704,340.49167, 1.1883e-002,1
1079.77795,340.51333, 1.1884e-002,1
1079.83997,340.53500, 1.1885e-002,1
1079.90295,340.55667, 1.1886e-002,1
1079.96106,340.57833, 1.1886e-002,1
1080.01904,340.60000, 1.1887e-002,1
1080.08301,340.62167, 1.1888e-002,1
1080.14099,340.64333, 1.1889e-002,1
1080.19800,340.66500, 1.1890e-002,1
1080.25806,340.68667, 1.1891e-002,1
1080.32104,340.70833, 1.1892e-002,1
1080.38306,340.73000, 1.1892e-002,1
1080.44495,340.75167, 1.1893e-002,1
1080.50806,340.77333, 1.1894e-002,1
1080.56897,340.79500, 1.1895e-002,1
1080.62695,340.81667, 1.1896e-002,1
1080.69104,340.83833, 1.1897e-002,1
1080.75305,340.86000, 1.1898e-002,1
1080.81006,340.88167, 1.1899e-002,1
1080.87402,340.90333, 1.1899e-002,1
1080.93396,340.92500, 1.1900e-002,1
1080.99597,340.94667, 1.1901e-002,1
1081.05701,340.96833, 1.1902e-002,1
1081.11804,340.99000, 1.1903e-002,1
1081.17395,341.01167, 1.1904e-002,1
1081.23303,341.03333, 1.1905e-002,1
1081.29602,341.05500, 1.1905e-002,1
1081.35901,341.07667, 1.1906e-002,1
1081.41797,341.09833, 1.1907e-002,1
1081.47803,341.12000, 1.1908e-002,1
1081.53699,341.14167, 1.1909e-002,1
1081.59705,341.16333, 1.1910e-002,1
1081.66003,341.18500, 1.1910e-002,1
1081.72400,341.20667, 1.1912e-002,1
1081.78101,341.22833, 1.1912e-002,1
1081.84705,341.25000, 1.1913e-002,1
1081.90002,341.27167, 1.1914e-002,1
1081.95996,341.29333, 1.1915e-002,1
1082.02100,341.31500, 1.1916e-002,1
1082.08301,341.33667, 1.1917e-002,1
1082.14795,341.35833, 1.1920e-002,1
1082.21204,341.38000, 1.1921e-002,1
1082.27600,341.40167, 1.1922e-002,1
1082.33496,341.42333, 1.1923e-002,1
1082.39197,341.44500, 1.1923e-002,1
1082.45898,341.46667, 1.1925e-002,1
1082.52002,341.48833, 1.1925e-002,1
1082.58301,341.51000, 1.1926e-002,1
1082.64197,341.53167, 1.1927e-002,1
1082.69604,341.55333, 1.1928e-002,1
1082.76196,341.57500, 1.1929e-002,1
1082.81995,341.59667, 1.1930e-002,1
1082.88599,341.61833, 1.1931e-002,1
1082.94299,341.64000, 1.1932e-002,1
1083.00696,341.66167, 1.1933e-002,1
1083.06897,341.68333, 1.1934e-002,1
1083.12805,341.70500, 1.1934e-002,1
1083.18896,341.72667, 1.1935e-002,1
1083.25000,341.74833, 1.1936e-002,1
1083.31104,341.77000, 1.1937e-002,1
1083.37402,341.79167, 1.1938e-002,1
1083.43604,341.81333, 1.1939e-002,1
1083.50195,341.83500, 1.1940e-002,1
1083.55701,341.85667, 1.1941e-002,1
1083.62097,341.87833, 1.1942e-002,1
1083.68005,341.90000, 1.1943e-002,1
1083.74194,341.92167, 1.1943e-002,1
1083.80396,341.94333, 1.1944e-002,1
1083.86694,341.96500, 1.1945e-002,1
1083.92297,341.98667, 1.1946e-002,1
1083.98596,342.00833, 1.1947e-002,1
1084.04504,342.03000, 1.1948e-002,1
1084.10205,342.05167, 1.1949e-002,1
1084.16602,342.07333, 1.1950e-002,1
1084.22400,342.09500, 1.1951e-002,1
1084.28003,342.11667, 1.1952e-002,1
1084.34094,342.13833, 1.1953e-002,1
1084.40002,342.16000, 1.1954e-002,1
1084.45898,342.18167, 1.1955e-002,1
1084.51794,342.20333, 1.1955e-002,1
1084.57996,342.22500, 1.1956e-002,1
1084.63696,342.24667, 1.1957e-002,1
1084.69299,342.26833, 1.1958e-002,1
1084.75098,342.29000, 1.1959e-002,1
1084.80505,342.31167, 1.1960e-002,1
1084.86902,342.33333, 1.1961e-002,1
1084.92798,342.35500, 1.1962e-002,1
1084.98303,342.37667, 1.1963e-002,1
1085.04504,342.39833, 1.1963e-002,1
1085.10095,342.42000, 1.1964e-002,1
1085.15796,342.44167, 1.1965e-002,1
1085.21594,342.46333, 1.1968e-002,1
1085.27100,342.48500, 1.1969e-002,1
1085.32703,342.50667, 1.1970e-002,1
1085.38501,342.52833, 1.1971e-002,1
1085.44299,342.55000, 1.1972e-002,1
1085.49805,342.57167, 1.1973e-002,1
1085.56104,342.59333, 1.1974e-002,1
1085.61597,342.61500, 1.1975e-002,1
1085.67505,342.63667, 1.1976e-002,1
1085.73303,342.65833, 1.1977e-002,1
1085.78796,342.68000, 1.1977e-002,1
1085.84900,342.70167, 1.1978e-002,1
1085.90198,342.72333, 1.1979e-002,1
1085.96301,342.74500, 1.1980e-002,1
1086.02405,342.76667, 1.1981e-002,1
1086.07495,342.78833, 1.1982e-002,1
1086.13501,342.81000, 1.1983e-002,1
1086.19202,342.83167, 1.1983e-002,1
1086.25195,342.85333, 1.1984e-002,1
1086.31604,342.87500, 1.1985e-002,1
1086.36597,342.89667, 1.1986e-002,1
1086.43103,342.91833, 1.1988e-002,1
1086.48206,342.94000, 1.1989e-002,1
1086.53406,342.96167, 1.1990e-002,1
1086.59595,342.98333, 1.1991e-002,1
1086.64905,343.00500, 1.1991e-002,1
1086.70996,343.02667, 1.1992e-002,1
1086.76404,343.04833, 1.1993e-002,1
1086.82605,343.07000, 1.1994e-002,1
1086.87903,343.09167, 1.1995e-002,1
1086.93799,343.11333, 1.1996e-002,1
1086.99695,343.13500, 1.1997e-002,1
1087.05505,343.15667, 1.1998e-002,1
1087.11597,343.17833, 1.1999e-002,1
1087.17395,343.20000, 1.1999e-002,1
1087.22803,343.22167, 1.2000e-002,1
1087.29004,343.24333, 1.2001e-002,1
1087.34497,343.26500, 1.2002e-002,1
1087.40198,343.28667, 1.2003e-002,1
1087.45898,343.30833, 1.2004e-002,1
1087.51599,343.33000, 1.2005e-002,1
1087.57898,343.35167, 1.2006e-002,1
1087.63904,343.37333, 1.2007e-002,1
1087.69397,343.39500, 1.2007e-002,1
1087.75000,343.41667, 1.2008e-002,1
1087.81006,343.43833, 1.2009e-002,1
1087.86804,343.46000, 1.2010e-002,1
1087.92798,343.48167, 1.2011e-002,1
1087.98901,343.50333, 1.2012e-002,1
1088.04504,343.52500, 1.2014e-002,1
1088.10095,343.54667, 1.2015e-002,1
1088.15698,343.56833, 1.2016e-002,1
1088.21899,343.59000, 1.2016e-002,1
1088.27698,343.61167, 1.2017e-002,1
1088.33496,343.63333, 1.2018e-002,1
1088.39697,343.65500, 1.2019e-002,1
1088.45703,343.67667, 1.2020e-002,1
1088.51794,343.69833, 1.2021e-002,1
1088.57605,343.72000, 1.2022e-002,1
1088.63306,343.74167, 1.2023e-002,1
1088.69202,343.76333, 1.2023e-002,1
1088.75806,343.78500, 1.2024e-002,1
1088.81604,343.80667, 1.2025e-002,1
1088.87805,343.82833, 1.2026e-002,1
1088.93506,343.85000, 1.2027e-002,1
1088.99597,343.87167, 1.2028e-002,1
1089.05200,343.89333, 1.2030e-002,1
1089.11304,343.91500, 1.2031e-002,1
1089.17798,343.93667, 1.2032e-002,1
1089.23596,343.95833, 1.2032e-002,1
1089.30298,343.98000, 1.2033e-002,1
1089.36096,344.00167, 1.2034e-002,1
1089.42004,344.02333, 1.2035e-002,1
1089.48096,344.04500, 1.2036e-002,1
1089.54602,344.06667, 1.2037e-002,1
1089.60400,344.08833, 1.2037e-002,1
1089.66296,344.11000, 1.2038e-002,1
1089.73499,344.13167, 1.2039e-002,1
1089.79199,344.15333, 1.2040e-002,1
1089.85498,344.17500, 1.2041e-002,1
1089.91895,344.19667, 1.2042e-002,1
1089.97803,344.21833, 1.2043e-002,1
1090.04102,344.24000, 1.2044e-002,1
1090.10400,344.26167, 1.2045e-002,1
1090.16394,344.28333, 1.2046e-002,1
1090.22803,344.30500, 1.2046e-002,1
1090.29395,344.32667, 1.2047e-002,1
1090.35303,344.34833, 1.2048e-002,1
1090.41699,344.37000, 1.2049e-002,1
1090.47803,344.39167, 1.2050e-002,1
1090.54395,344.41333, 1.2051e-002,1
1090.60706,344.43500, 1.2052e-002,1
1090.66296,344.45667, 1.2053e-002,1
1090.72595,344.47833, 1.2054e-002,1
1090.78101,344.50000, 1.2055e-002,1
1090.84302,344.52167, 1.2055e-002,1
1090.90295,344.54333, 1.2057e-002,1
1090.95996,344.56500, 1.2058e-002,1
1091.02502,344.58667, 1.2058e-002,1
1091.08398,344.60833, 1.2059e-002,1
1091.14795,344.63000, 1.2060e-002,1
1091.20996,344.65167, 1.2061e-002,1
1091.27100,344.67333, 1.2062e-002,1
1091.33105,344.69500, 1.2063e-002,1
1091.39099,344.71667, 1.2064e-002,1
1091.44897,344.73833, 1.2065e-002,1
1091.51404,344.76000, 1.2065e-002,1
1091.57703,344.78167, 1.2067e-002,1
1091.64294,344.80333, 1.2067e-002,1
1091.70801,344.82500, 1.2068e-002,1
1091.77100,344.84667, 1.2071e-002,1
1091.83301,344.86833, 1.2072e-002,1
1091.89404,344.89000, 1.2073e-002,1
1091.95801,344.91167, 1.2074e-002,1
1092.01904,344.93333, 1.2075e-002,1
1092.08301,344.95500, 1.2076e-002,1
1092.14600,344.97667, 1.2077e-002,1
1092.20703,344.99833, 1.2077e-002,1
1092.26404,345.02000, 1.2078e-002,1
1092.32800,345.04167, 1.2079e-002,1
1092.39294,345.06333, 1.2080e-002,1
1092.45801,345.08500, 1.2081e-002,1
1092.51196,345.10667, 1.2082e-002,1
1092.57898,345.12833, 1.2083e-002,1
1092.64099,345.15000, 1.2084e-002,1
1092.70496,345.17167, 1.2085e-002,1
1092.76904,345.19333, 1.2086e-002,1
1092.82898,345.21500, 1.2087e-002,1
1092.89294,345.23667, 1.2088e-002,1
1092.95996,345.25833, 1.2089e-002,1
1093.01501,345.28000, 1.2090e-002,1
1093.08105,345.30167, 1.2091e-002,1
1093.14197,345.32333, 1.2092e-002,1
1093.19897,345.34500, 1.2093e-002,1
1093.26294,345.36667, 1.2094e-002,1
1093.32495,345.38833, 1.2095e-002,1
1093.38501,345.41000, 1.2095e-002,1
1093.45105,345.43167, 1.2096e-002,1
1093.51196,345.45333, 1.2097e-002,1
1093.56799,345.47500, 1.2100e-002,1
1093.63306,345.49667, 1.2101e-002,1
1093.69202,345.51833, 1.2101e-002,1
1093.75500,345.54000, 1.2103e-002,1
1093.81604,345.56167, 1.2104e-002,1
1093.87402,345.58333, 1.2104e-002,1
1093.93298,345.60500, 1.2106e-002,1
1093.99304,345.62667, 1.2107e-002,1
1094.05701,345.64833, 1.2108e-002,1
1094.11206,345.67000, 1.2108e-002,1
1094.17102,345.69167, 1.2109e-002,1
1094.22900,345.71333, 1.2110e-002,1
1094.29102,345.73500, 1.2111e-002,1
1094.34900,345.75667, 1.2112e-002,1
1094.40698,345.77833, 1.2113e-002,1
1094.46399,345.80000, 1.2114e-002,1
1094.52295,345.82167, 1.2115e-002,1
1094.58398,345.84333, 1.2116e-002,1
1094.64197,345.86500, 1.2117e-002,1
1094.69702,345.88667, 1.2119e-002,1
1094.75696,345.90833, 1.2120e-002,1
1094.81494,345.93000, 1.2120e-002,1
1094.87097,345.95167, 1.2121e-002,1
1094.92700,345.97333, 1.2123e-002,1
1094.98303,345.99500, 1.2123e-002,1
1095.04297,346.01667, 1.2124e-002,1
1095.09302,346.03833, 1.2125e-002,1
1095.15601,346.06000, 1.2126e-002,1
1095.20996,346.08167, 1.2127e-002,1
1095.26697,346.10333, 1.2128e-002,1
1095.32202,346.12500, 1.2129e-002,1
1095.38196,346.14667, 1.2129e-002,1
1095.43005,346.16833, 1.2130e-002,1
1095.48901,346.19000, 1.2131e-002,1
1095.54395,346.21167, 1.2132e-002,1
1095.59595,346.23333, 1.2133e-002,1
1095.65601,346.25500, 1.2134e-002,1
1095.71106,346.27667, 1.2135e-002,1
1095.76599,346.29833, 1.2136e-002,1
1095.81702,346.32000, 1.2136e-002,1
1095.88000,346.34167, 1.2137e-002,1
1095.93701,346.36333, 1.2138e-002,1
1095.99597,346.38500, 1.2139e-002,1
1096.05298,346.40667, 1.2140e-002,1
1096.10803,346.42833, 1.2141e-002,1
1096.16504,346.45000, 1.2142e-002,1
1096.22705,346.47167, 1.2143e-002,1
1096.28296,346.49333, 1.2145e-002,1
1096.34705,346.51500, 1.2146e-002,1
1096.40405,346.53667, 1.2147e-002,1
1096.45801,346.55833, 1.2147e-002,1
1096.52405,346.58000, 1.2148e-002,1
1096.57605,346.60167, 1.2149e-002,1
1096.64099,346.62333, 1.2150e-002,1
1096.69897,346.64500, 1.2151e-002,1
1096.76196,346.66667, 1.2152e-002,1
1096.81897,346.68833, 1.2153e-002,1
1096.88000,346.71000, 1.2153e-002,1
1096.93701,346.73167, 1.2154e-002,1
1096.99597,346.75333, 1.2155e-002,1
1097.05896,346.77500, 1.2156e-002,1
1097.12000,346.79667, 1.2157e-002,1
1097.18103,346.81833, 1.2158e-002,1
1097.24097,346.84000, 1.2159e-002,1
1097.30396,346.86167, 1.2160e-002,1
1097.36902,346.88333, 1.2160e-002,1
1097.43201,346.90500, 1.2161e-002,1
1097.49500,346.92667, 1.2162e-002,1
1097.56299,346.94833, 1.2163e-002,1
1097.62805,346.97000, 1.2164e-002,1
1097.69397,346.99167, 1.2165e-002,1
1097.75903,347.01333, 1.2166e-002,1
1097.81995,347.03500, 1.2167e-002,1
1097.88794,347.05667, 1.2168e-002,1
1097.95203,347.07833, 1.2169e-002,1
1098.01599,347.10000, 1.2169e-002,1
1098.07703,347.12167, 1.2170e-002,1
1098.14502,347.14333, 1.2171e-002,1
1098.20203,347.16500, 1.2172e-002,1
1098.26599,347.18667, 1.2173e-002,1
1098.33606,347.20833, 1.2174e-002,1
1098.39099,347.23000, 1.2175e-002,1
1098.45398,347.25167, 1.2176e-002,1
1098.51599,347.27333, 1.2177e-002,1
1098.58105,347.29500, 1.2180e-002,1
1098.64404,347.31667, 1.2181e-002,1
1098.70496,347.33833, 1.2182e-002,1
1098.76196,347.36000, 1.2183e-002,1
1098.82202,347.38167, 1.2184e-002,1
1098.88403,347.40333, 1.2185e-002,1
1098.94604,347.42500, 1.2186e-002,1
1099.00500,347.44667, 1.2187e-002,1
1099.06604,347.46833, 1.2188e-002,1
1099.12598,347.49000, 1.2189e-002,1
1099.18103,347.51167, 1.2190e-002,1
1099.23901,347.53333, 1.2190e-002,1
1099.29797,347.55500, 1.2192e-002,1
1099.35706,347.57667, 1.2193e-002,1
1099.41797,347.59833, 1.2193e-002,1
1099.46704,347.62000, 1.2194e-002,1
1099.53296,347.64167, 1.2196e-002,1
1099.58496,347.66333, 1.2196e-002,1
1099.64197,347.68500, 1.2197e-002,1
1099.69995,347.70667, 1.2198e-002,1
1099.75903,347.72833, 1.2199e-002,1
1099.81201,347.75000, 1.2200e-002,1
1099.87097,347.77167, 1.2201e-002,1
1099.92798,347.79333, 1.2202e-002,1
1099.98706,347.81500, 1.2203e-002,1
1100.04395,347.83667, 1.2204e-002,1
1100.09595,347.85833, 1.2205e-002,1
1100.15796,347.88000, 1.2206e-002,1
1100.21399,347.90167, 1.2206e-002,1
1100.26904,347.92333, 1.2207e-002,1
1100.32495,347.94500, 1.2208e-002,1
1100.37903,347.96667, 1.2209e-002,1
1100.44104,347.98833, 1.2210e-002,1
1100.49097,348.01000, 1.2211e-002,1
1100.55603,348.03167, 1.2212e-002,1
1100.60901,348.05333, 1.2212e-002,1
1100.66895,348.07500, 1.2213e-002,1
1100.72400,348.09667, 1.2214e-002,1
1100.79102,348.11833, 1.2215e-002,1
1100.84998,348.14000, 1.2216e-002,1
1100.90906,348.16167, 1.2217e-002,1
1100.96997,348.18333, 1.2218e-002,1
1101.02795,348.20500, 1.2218e-002,1
1101.08496,348.22667, 1.2219e-002,1
1101.14600,348.24833, 1.2220e-002,1
1101.20605,348.27000, 1.2221e-002,1
1101.26404,348.29167, 1.2222e-002,1
1101.32104,348.31333, 1.2223e-002,1
1101.38794,348.33500, 1.2226e-002,1
1101.44299,348.35667, 1.2227e-002,1
1101.50305,348.37833, 1.2228e-002,1
1101.56201,348.40000, 1.2229e-002,1
1101.62402,348.42167, 1.2230e-002,1
1101.67700,348.44333, 1.2230e-002,1
1101.74500,348.46500, 1.2231e-002,1
1101.80798,348.48667, 1.2233e-002,1
1101.86804,348.50833, 1.2234e-002,1
1101.92896,348.53000, 1.2235e-002,1
1101.99097,348.55167, 1.2235e-002,1
1102.04602,348.57333, 1.2236e-002,1
1102.11096,348.59500, 1.2237e-002,1
1102.17297,348.61667, 1.2238e-002,1
1102.23706,348.63833, 1.2239e-002,1
1102.30103,348.66000, 1.2240e-002,1
1102.36096,348.68167, 1.2240e-002,1
1102.42102,348.70333, 1.2242e-002,1
1102.48499,348.72500, 1.2243e-002,1
1102.54504,348.74667, 1.2243e-002,1
1102.60303,348.76833, 1.2244e-002,1
1102.66797,348.79000, 1.2245e-002,1
1102.72900,348.81167, 1.2246e-002,1
1102.79102,348.83333, 1.2247e-002,1
1102.84802,348.85500, 1.2248e-002,1
1102.90698,348.87667, 1.2249e-002,1
1102.96704,348.89833, 1.2250e-002,1
1103.02502,348.92000, 1.2251e-002,1
1103.08301,348.94167, 1.2252e-002,1
1103.14600,348.96333, 1.2253e-002,1
1103.20703,348.98500, 1.2254e-002,1
1103.26404,349.00667, 1.2255e-002,1
1103.32300,349.02833, 1.2256e-002,1
1103.37695,349.05000, 1.2257e-002,1
1103.44202,349.07167, 1.2259e-002,1
1103.49500,349.09333, 1.2260e-002,1
1103.55603,349.11500, 1.2262e-002,1
1103.61401,349.13667, 1.2262e-002,1
1103.67102,349.15833, 1.2263e-002,1
1103.72998,349.18000, 1.2264e-002,1
1103.78894,349.20167, 1.2265e-002,1
1103.85303,349.22333, 1.2266e-002,1
1103.90796,349.24500, 1.2267e-002,1
1103.96802,349.26667, 1.2268e-002,1
1104.02795,349.28833, 1.2269e-002,1
1104.08301,349.31000, 1.2270e-002,1
1104.14697,349.33167, 1.2271e-002,1
1104.20105,349.35333, 1.2271e-002,1
1104.25806,349.37500, 1.2272e-002,1
1104.31995,349.39667, 1.2273e-002,1
1104.37598,349.41833, 1.2274e-002,1
1104.43604,349.44000, 1.2275e-002,1
1104.49500,349.46167, 1.2276e-002,1
1104.55505,349.48333, 1.2277e-002,1
1104.61597,349.50500, 1.2278e-002,1
1104.67603,349.52667, 1.2279e-002,1
1104.73499,349.54833, 1.2280e-002,1
1104.79297,349.57000, 1.2281e-002,1
1104.84900,349.59167, 1.2282e-002,1
1104.91199,349.61333, 1.2283e-002,1
1104.96899,349.63500, 1.2283e-002,1
1105.02795,349.65667, 1.2284e-002,1
1105.09094,349.67833, 1.2285e-002,1
1105.14905,349.70000, 1.2286e-002,1
1105.21204,349.72167, 1.2287e-002,1
1105.27502,349.74333, 1.2288e-002,1
1105.33203,349.76500, 1.2289e-002,1
1105.39600,349.78667, 1.2290e-002,1
1105.45496,349.80833, 1.2291e-002,1
1105.51196,349.83000, 1.2291e-002,1
1105.58398,349.85167, 1.2294e-002,1
1105.64294,349.87333, 1.2296e-002,1
1105.70300,349.89500, 1.2296e-002,1
1105.76294,349.91667, 1.2297e-002,1
1105.81995,349.93833, 1.2299e-002,1
1105.87903,349.96000, 1.2299e-002,1
1105.93701,349.98167, 1.2301e-002,1
1105.99597,350.00333, 1.2302e-002,1
1106.05103,350.02500, 1.2302e-002,1
1106.10095,350.04667, 1.2303e-002,1
1106.15906,350.06833, 1.2304e-002,1
1106.22205,350.09000, 1.2305e-002,1
1106.27698,350.11167, 1.2306e-002,1
1106.33704,350.13333, 1.2307e-002,1
1106.39099,350.15500, 1.2308e-002,1
1106.44702,350.17667, 1.2309e-002,1
1106.50305,350.19833, 1.2310e-002,1
1106.56006,350.22000, 1.2311e-002,1
1106.61902,350.24167, 1.2312e-002,1
1106.67700,350.26333, 1.2313e-002,1
1106.73499,350.28500, 1.2314e-002,1
1106.79199,350.30667, 1.2315e-002,1
1106.84497,350.32833, 1.2315e-002,1
1106.90405,350.35000, 1.2316e-002,1
1106.96106,350.37167, 1.2317e-002,1
1107.01599,350.39333, 1.2318e-002,1
1107.07898,350.41500, 1.2319e-002,1
1107.13696,350.43667, 1.2320e-002,1
1107.18799,350.45833, 1.2321e-002,1
1107.24500,350.48000, 1.2322e-002,1
1107.30603,350.50167, 1.2324e-002,1
1107.36304,350.52333, 1.2325e-002,1
1107.42102,350.54500, 1.2327e-002,1
1107.47302,350.56667, 1.2327e-002,1
1107.53601,350.58833, 1.2328e-002,1
1107.59302,350.61000, 1.2329e-002,1
1107.66101,350.63167, 1.2330e-002,1
1107.71106,350.65333, 1.2331e-002,1
1107.77600,350.67500, 1.2332e-002,1
1107.83496,350.69667, 1.2333e-002,1
1107.89001,350.71833, 1.2333e-002,1
1107.95203,350.74000, 1.2334e-002,1
1108.00696,350.76167, 1.2335e-002,1
1108.06799,350.78333, 1.2336e-002,1
1108.12805,350.80500, 1.2337e-002,1
1108.18396,350.82667, 1.2338e-002,1
1108.24597,350.84833, 1.2339e-002,1
1108.30603,350.87000, 1.2340e-002,1
1108.36206,350.89167, 1.2341e-002,1
1108.41699,350.91333, 1.2342e-002,1
1108.47900,350.93500, 1.2343e-002,1
1108.53699,350.95667, 1.2343e-002,1
1108.59399,350.97833, 1.2344e-002,1
1108.65503,351.00000, 1.2345e-002,1
1108.70996,351.02167, 1.2346e-002,1
1108.77197,351.04333, 1.2347e-002,1
1108.82996,351.06500, 1.2348e-002,1
1108.89197,351.08667, 1.2349e-002,1
1108.94897,351.10833, 1.2350e-002,1
1109.01404,351.13000, 1.2351e-002,1
1109.06897,351.15167, 1.2352e-002,1
1109.12695,351.17333, 1.2352e-002,1
1109.18701,351.19500, 1.2353e-002,1
1109.24402,351.21667, 1.2354e-002,1
1109.30603,351.23833, 1.2355e-002,1
1109.36499,351.26000, 1.2356e-002,1
1109.42395,351.28167, 1.2357e-002,1
1109.48401,351.30333, 1.2359e-002,1
1109.54297,351.32500, 1.2360e-002,1
1109.59705,351.34667, 1.2361e-002,1
1109.65503,351.36833, 1.2362e-002,1
1109.71802,351.39000, 1.2364e-002,1
1109.77197,351.41167, 1.2364e-002,1
1109.83899,351.43333, 1.2365e-002,1
1109.89502,351.45500, 1.2366e-002,1
1109.95203,351.47667, 1.2367e-002,1
1110.00903,351.49833, 1.2368e-002,1
1110.06604,351.52000, 1.2369e-002,1
1110.12903,351.54167, 1.2370e-002,1
1110.18103,351.56333, 1.2371e-002,1
1110.23999,351.58500, 1.2372e-002,1
1110.29895,351.60667, 1.2373e-002,1
1110.35803,351.62833, 1.2374e-002,1
1110.41895,351.65000, 1.2375e-002,1
1110.47498,351.67167, 1.2376e-002,1
1110.53406,351.69333, 1.2377e-002,1
1110.58899,351.71500, 1.2378e-002,1
1110.64404,351.73667, 1.2379e-002,1
1110.70398,351.75833, 1.2379e-002,1
1110.76501,351.78000, 1.2380e-002,1
1110.82397,351.80167, 1.2381e-002,1
1110.87903,351.82333, 1.2382e-002,1
1110.94104,351.84500, 1.2383e-002,1
1110.99597,351.86667, 1.2384e-002,1
1111.05798,351.88833, 1.2385e-002,1
1111.12000,351.91000, 1.2385e-002,1
1111.17798,351.93167, 1.2386e-002,1
1111.23999,351.95333, 1.2387e-002,1
1111.30103,351.97500, 1.2388e-002,1
1111.35999,351.99667, 1.2389e-002,1
1111.42200,352.01833, 1.2390e-002,1
1111.47498,352.04000, 1.2391e-002,1
1111.53699,352.06167, 1.2392e-002,1
1111.59399,352.08333, 1.2393e-002,1
1111.65698,352.10500, 1.2393e-002,1
1111.71594,352.12667, 1.2394e-002,1
1111.77600,352.14833, 1.2395e-002,1
1111.83301,352.17000, 1.2396e-002,1
1111.90002,352.19167, 1.2397e-002,1
1111.95801,352.21333, 1.2398e-002,1
1112.02100,352.23500, 1.2399e-002,1
1112.08801,352.25667, 1.2400e-002,1
1112.15002,352.27833, 1.2401e-002,1
1112.21106,352.30000, 1.2401e-002,1
1112.26904,352.32167, 1.2402e-002,1
1112.33899,352.34333, 1.2403e-002,1
1112.40503,352.36500, 1.2404e-002,1
1112.46802,352.38667, 1.2407e-002,1
1112.53503,352.40833, 1.2408e-002,1
1112.59900,352.43000, 1.2408e-002,1
1112.67102,352.45167, 1.2409e-002,1
1112.73596,352.47333, 1.2410e-002,1
1112.80505,352.49500, 1.2411e-002,1
1112.86902,352.51667, 1.2412e-002,1
1112.93604,352.53833, 1.2413e-002,1
1113.00195,352.56000, 1.2414e-002,1
1113.07605,352.58167, 1.2415e-002,1
1113.14001,352.60333, 1.2416e-002,1
1113.20801,352.62500, 1.2417e-002,1
1113.27295,352.64667, 1.2418e-002,1
1113.33801,352.66833, 1.2419e-002,1
1113.40698,352.69000, 1.2419e-002,1
1113.47803,352.71167, 1.2420e-002,1
1113.54395,352.73333, 1.2421e-002,1
1113.60596,352.75500, 1.2423e-002,1
1113.66797,352.77667, 1.2424e-002,1
1113.73804,352.79833, 1.2425e-002,1
1113.80103,352.82000, 1.2426e-002,1
1113.87500,352.84167, 1.2427e-002,1
1113.93201,352.86333, 1.2428e-002,1
1113.99597,352.88500, 1.2428e-002,1
1114.05396,352.90667, 1.2430e-002,1
1114.11902,352.92833, 1.2431e-002,1
1114.18298,352.95000, 1.2432e-002,1
1114.24902,352.97167, 1.2433e-002,1
1114.30603,352.99333, 1.2433e-002,1
1114.37000,353.01500, 1.2435e-002,1
1114.43298,353.03667, 1.2436e-002,1
1114.49304,353.05833, 1.2437e-002,1
1114.55798,353.08000, 1.2438e-002,1
1114.61597,353.10167, 1.2439e-002,1
1114.68298,353.12333, 1.2440e-002,1
1114.73901,353.14500, 1.2442e-002,1
1114.80103,353.16667, 1.2443e-002,1
1114.86096,353.18833, 1.2444e-002,1
1114.92004,353.21000, 1.2445e-002,1
1114.98401,353.23167, 1.2446e-002,1
1115.04395,353.25333, 1.2447e-002,1
1115.10095,353.27500, 1.2448e-002,1
1115.16003,353.29667, 1.2449e-002,1
1115.22595,353.31833, 1.2450e-002,1
1115.28601,353.34000, 1.2451e-002,1
1115.34705,353.36167, 1.2452e-002,1
1115.40906,353.38333, 1.2453e-002,1
1115.47095,353.40500, 1.2454e-002,1
1115.52698,353.42667, 1.2454e-002,1
1115.59204,353.44833, 1.2455e-002,1
1115.65698,353.47000, 1.2456e-002,1
1115.71899,353.49167, 1.2457e-002,1
1115.78796,353.51333, 1.2458e-002,1
1115.84302,353.53500, 1.2460e-002,1
1115.90796,353.55667, 1.2461e-002,1
1115.97595,353.57833, 1.2462e-002,1
1116.03796,353.60000, 1.2463e-002,1
1116.09998,353.62167, 1.2464e-002,1
1116.17004,353.64333, 1.2465e-002,1
1116.22595,353.66500, 1.2466e-002,1
1116.29199,353.68667, 1.2466e-002,1
1116.34998,353.70833, 1.2467e-002,1
1116.42102,353.73000, 1.2468e-002,1
1116.48096,353.75167, 1.2469e-002,1
1116.54395,353.77333, 1.2470e-002,1
1116.60999,353.79500, 1.2471e-002,1
1116.66602,353.81667, 1.2472e-002,1
1116.72595,353.83833, 1.2473e-002,1
1116.79004,353.86000, 1.2474e-002,1
1116.85498,353.88167, 1.2475e-002,1
1116.91101,353.90333, 1.2476e-002,1
1116.97302,353.92500, 1.2477e-002,1
1117.03894,353.94667, 1.2478e-002,1
1117.09802,353.96833, 1.2479e-002,1
1117.16699,353.99000, 1.2480e-002,1
1117.22302,354.01167, 1.2481e-002,1
1117.28894,354.03333, 1.2483e-002,1
1117.35205,354.05500, 1.2484e-002,1
1117.41003,354.07667, 1.2485e-002,1
1117.47095,354.09833, 1.2486e-002,1
1117.53601,354.12000, 1.2487e-002,1
1117.59705,354.14167, 1.2488e-002,1
1117.65503,354.16333, 1.2489e-002,1
1117.71997,354.18500, 1.2490e-002,1
1117.78003,354.20667, 1.2491e-002,1
1117.83899,354.22833, 1.2491e-002,1
1117.90002,354.25000, 1.2492e-002,1
1117.96204,354.27167, 1.2493e-002,1
1118.01904,354.29333, 1.2494e-002,1
1118.07898,354.31500, 1.2495e-002,1
1118.13904,354.33667, 1.2496e-002,1
1118.19897,354.35833, 1.2497e-002,1
1118.26099,354.38000, 1.2498e-002,1
1118.31995,354.40167, 1.2499e-002,1
1118.38904,354.42333, 1.2500e-002,1
1118.44397,354.44500, 1.2503e-002,1
1118.50195,354.46667, 1.2503e-002,1
1118.56201,354.48833, 1.2504e-002,1
1118.61694,354.51000, 1.2505e-002,1
1118.67200,354.53167, 1.2506e-002,1
1118.73596,354.55333, 1.2507e-002,1
1118.79102,354.57500, 1.2508e-002,1
1118.84595,354.59667, 1.2509e-002,1
1118.90100,354.61833, 1.2510e-002,1
1118.95605,354.64000, 1.2511e-002,1
1119.01904,354.66167, 1.2512e-002,1
1119.07397,354.68333, 1.2513e-002,1
1119.13098,354.70500, 1.2514e-002,1
1119.19299,354.72667, 1.2515e-002,1
1119.24902,354.74833, 1.2516e-002,1
1119.30798,354.77000, 1.2517e-002,1
1119.36597,354.79167, 1.2518e-002,1
1119.42603,354.81333, 1.2518e-002,1
1119.48499,354.83500, 1.2519e-002,1
1119.54602,354.85667, 1.2520e-002,1
1119.59998,354.87833, 1.2521e-002,1
1119.66602,354.90000, 1.2522e-002,1
1119.72095,354.92167, 1.2523e-002,1
1119.77698,354.94333, 1.2523e-002,1
1119.82703,354.96500, 1.2524e-002,1
1119.89001,354.98667, 1.2525e-002,1
1119.94702,355.00833, 1.2526e-002,1
1120.00500,355.03000, 1.2527e-002,1
1120.05896,355.05167, 1.2528e-002,1
1120.12000,355.07333, 1.2529e-002,1
1120.17505,355.09500, 1.2530e-002,1
1120.23499,355.11667, 1.2531e-002,1
1120.29199,355.13833, 1.2532e-002,1
1120.34705,355.16000, 1.2533e-002,1
1120.40698,355.18167, 1.2534e-002,1
1120.45898,355.20333, 1.2535e-002,1
1120.52197,355.22500, 1.2535e-002,1
1120.57703,355.24667, 1.2536e-002,1
1120.63196,355.26833, 1.2537e-002,1
1120.68701,355.29000, 1.2538e-002,1
1120.74597,355.31167, 1.2539e-002,1
1120.80200,355.33333, 1.2539e-002,1
1120.86401,355.35500, 1.2542e-002,1
1120.92200,355.37667, 1.2544e-002,1
1120.98096,355.39833, 1.2545e-002,1
1121.03796,355.42000, 1.2546e-002,1
1121.10596,355.44167, 1.2546e-002,1
1121.16296,355.46333, 1.2547e-002,1
1121.21997,355.48500, 1.2548e-002,1
1121.28003,355.50667, 1.2549e-002,1
1121.34094,355.52833, 1.2550e-002,1
1121.40002,355.55000, 1.2551e-002,1
1121.46204,355.57167, 1.2552e-002,1
1121.52698,355.59333, 1.2553e-002,1
1121.58899,355.61500, 1.2554e-002,1
1121.65100,355.63667, 1.2554e-002,1
1121.71301,355.65833, 1.2555e-002,1
1121.77502,355.68000, 1.2556e-002,1
1121.83704,355.70167, 1.2557e-002,1
1121.89697,355.72333, 1.2558e-002,1
1121.95996,355.74500, 1.2559e-002,1
1122.02905,355.76667, 1.2560e-002,1
1122.08606,355.78833, 1.2561e-002,1
1122.14697,355.81000, 1.2562e-002,1
1122.20898,355.83167, 1.2563e-002,1
1122.26196,355.85333, 1.2564e-002,1
1122.32703,355.87500, 1.2565e-002,1
1122.38501,355.89667, 1.2566e-002,1
1122.44604,355.91833, 1.2567e-002,1
1122.50696,355.94000, 1.2567e-002,1
1122.56995,355.96167, 1.2568e-002,1
1122.62500,355.98333, 1.2569e-002,1
1122.68298,356.00500, 1.2570e-002,1
1122.73999,356.02667, 1.2571e-002,1
1122.80200,356.04833, 1.2573e-002,1
1122.86804,356.07000, 1.2575e-002,1
1122.92004,356.09167, 1.2575e-002,1
1122.98303,356.11333, 1.2576e-002,1
1123.04395,356.13500, 1.2577e-002,1
1123.10706,356.15667, 1.2578e-002,1
1123.17395,356.17833, 1.2579e-002,1
1123.23706,356.20000, 1.2580e-002,1
1123.29700,356.22167, 1.2581e-002,1
1123.36597,356.24333, 1.2582e-002,1
1123.42505,356.26500, 1.2583e-002,1
1123.48596,356.28667, 1.2584e-002,1
1123.55298,356.30833, 1.2585e-002,1
1123.60901,356.33000, 1.2585e-002,1
1123.67297,356.35167, 1.2586e-002,1
1123.73596,356.37333, 1.2587e-002,1
1123.80103,356.39500, 1.2588e-002,1
1123.86304,356.41667, 1.2589e-002,1
1123.92700,356.43833, 1.2590e-002,1
1123.99097,356.46000, 1.2591e-002,1
1124.05298,356.48167, 1.2592e-002,1
1124.12500,356.50333, 1.2594e-002,1
1124.18701,356.52500, 1.2595e-002,1
1124.24902,356.54667, 1.2596e-002,1
1124.31104,356.56833, 1.2597e-002,1
1124.37598,356.59000, 1.2598e-002,1
1124.43201,356.61167, 1.2599e-002,1
1124.49500,356.63333, 1.2600e-002,1
1124.56201,356.65500, 1.2601e-002,1
1124.62805,356.67667, 1.2602e-002,1
1124.68604,356.69833, 1.2603e-002,1
1124.75305,356.72000, 1.2604e-002,1
1124.81299,356.74167, 1.2605e-002,1
1124.87097,356.76333, 1.2606e-002,1
1124.93701,356.78500, 1.2607e-002,1
1124.99695,356.80667, 1.2608e-002,1
1125.06201,356.82833, 1.2609e-002,1
1125.12402,356.85000, 1.2610e-002,1
1125.18298,356.87167, 1.2611e-002,1
1125.24194,356.89333, 1.2612e-002,1
1125.30798,356.91500, 1.2613e-002,1
1125.36902,356.93667, 1.2614e-002,1
1125.42700,356.95833, 1.2615e-002,1
1125.49097,356.98000, 1.2616e-002,1
1125.55396,357.00167, 1.2617e-002,1
1125.61694,357.02333, 1.2618e-002,1
1125.67102,357.04500, 1.2618e-002,1
1125.73303,357.06667, 1.2619e-002,1
1125.79504,357.08833, 1.2621e-002,1
1125.85400,357.11000, 1.2621e-002,1
1125.91003,357.13167, 1.2622e-002,1
1125.97095,357.15333, 1.2625e-002,1
1126.02905,357.17500, 1.2626e-002,1
1126.08203,357.19667, 1.2627e-002,1
1126.14404,357.21833, 1.2628e-002,1
1126.19702,357.24000, 1.2629e-002,1
1126.26099,357.26167, 1.2630e-002,1
1126.31494,357.28333, 1.2631e-002,1
1126.37695,357.30500, 1.2632e-002,1
1126.43005,357.32667, 1.2633e-002,1
1126.48804,357.34833, 1.2634e-002,1
1126.55005,357.37000, 1.2634e-002,1
1126.60205,357.39167, 1.2635e-002,1
1126.66504,357.41333, 1.2636e-002,1
1126.72498,357.43500, 1.2637e-002,1
1126.78699,357.45667, 1.2638e-002,1
1126.84595,357.47833, 1.2639e-002,1
1126.90698,357.50000, 1.2640e-002,1
1126.97595,357.52167, 1.2641e-002,1
1127.02795,357.54333, 1.2642e-002,1
1127.08997,357.56500, 1.2642e-002,1
1127.15601,357.58667, 1.2643e-002,1
1127.21899,357.60833, 1.2644e-002,1
1127.27905,357.63000, 1.2645e-002,1
1127.33801,357.65167, 1.2646e-002,1
1127.39795,357.67333, 1.2647e-002,1
1127.46204,357.69500, 1.2648e-002,1
1127.52502,357.71667, 1.2649e-002,1
1127.59094,357.73833, 1.2649e-002,1
1127.64600,357.76000, 1.2650e-002,1
1127.71704,357.78167, 1.2651e-002,1
1127.77502,357.80333, 1.2652e-002,1
1127.83899,357.82500, 1.2655e-002,1
1127.90405,357.84667, 1.2656e-002,1
1127.96399,357.86833, 1.2657e-002,1
1128.02698,357.89000, 1.2658e-002,1
1128.09705,357.91167, 1.2659e-002,1
1128.16101,357.93333, 1.2660e-002,1
1128.21997,357.95500, 1.2661e-002,1
1128.28406,357.97667, 1.2662e-002,1
1128.34204,357.99833, 1.2663e-002,1
1128.40698,358.02000, 1.2664e-002,1
1128.47302,358.04167, 1.2665e-002,1
1128.53699,358.06333, 1.2666e-002,1
1128.59595,358.08500, 1.2666e-002,1
1128.65796,358.10667, 1.2668e-002,1
1128.72205,358.12833, 1.2668e-002,1
1128.78296,358.15000, 1.2670e-002,1
1128.84497,358.17167, 1.2671e-002,1
1128.90796,358.19333, 1.2672e-002,1
1128.97302,358.21500, 1.2672e-002,1
1129.03198,358.23667, 1.2674e-002,1
1129.09497,358.25833, 1.2674e-002,1
1129.15295,358.28000, 1.2675e-002,1
1129.21899,358.30167, 1.2676e-002,1
1129.28101,358.32333, 1.2677e-002,1
1129.33301,358.34500, 1.2678e-002,1
1129.39795,358.36667, 1.2679e-002,1
1129.45996,358.38833, 1.2680e-002,1
1129.52002,358.41000, 1.2681e-002,1
1129.57996,358.43167, 1.2682e-002,1
1129.64099,358.45333, 1.2683e-002,1
1129.69897,358.47500, 1.2684e-002,1
1129.75806,358.49667, 1.2685e-002,1
1129.82495,358.51833, 1.2686e-002,1
1129.88306,358.54000, 1.2689e-002,1
1129.94397,358.56167, 1.2690e-002,1
1130.01001,358.58333, 1.2691e-002,1
1130.06299,358.60500, 1.2692e-002,1
1130.12305,358.62667, 1.2692e-002,1
1130.18298,358.64833, 1.2693e-002,1
1130.24597,358.67000, 1.2695e-002,1
1130.30603,358.69167, 1.2695e-002,1
1130.36499,358.71333, 1.2696e-002,1
1130.42505,358.73500, 1.2697e-002,1
1130.48401,358.75667, 1.2698e-002,1
1130.53796,358.77833, 1.2699e-002,1
1130.60303,358.80000, 1.2700e-002,1
1130.65906,358.82167, 1.2701e-002,1
1130.71594,358.84333, 1.2702e-002,1
1130.77698,358.86500, 1.2703e-002,1
1130.83606,358.88667, 1.2704e-002,1
1130.89905,358.90833, 1.2705e-002,1
1130.95496,358.93000, 1.2706e-002,1
1131.01599,358.95167, 1.2707e-002,1
1131.06897,358.97333, 1.2708e-002,1
1131.13501,358.99500, 1.2709e-002,1
1131.19202,359.01667, 1.2710e-002,1
1131.24902,359.03833, 1.2711e-002,1
1131.30896,359.06000, 1.2711e-002,1
1131.36694,359.08167, 1.2712e-002,1
1131.42798,359.10333, 1.2713e-002,1
1131.48499,359.12500, 1.2714e-002,1
1131.54102,359.14667, 1.2715e-002,1
1131.59705,359.16833, 1.2716e-002,1
1131.65405,359.19000, 1.2717e-002,1
1131.70605,359.21167, 1.2718e-002,1
1131.76794,359.23333, 1.2719e-002,1
1131.82397,359.25500, 1.2720e-002,1
1131.87903,359.27667, 1.2721e-002,1
1131.93396,359.29833, 1.2723e-002,1
1131.99304,359.32000, 1.2725e-002,1
1132.04602,359.34167, 1.2726e-002,1
1132.09998,359.36333, 1.2726e-002,1
1132.15503,359.38500, 1.2727e-002,1
1132.21204,359.40667, 1.2728e-002,1
1132.27100,359.42833, 1.2729e-002,1
1132.32703,359.45000, 1.2730e-002,1
