Repository: PAGiesting/thermal-expansion

# thermal-expansion
Calculates linear and volume alphas from dilatometer data (Netzsch DIL-402c) by curve fitting

File: data/14.1mm-083019/ExpDat_sapph14.1mm08302019.csv (part 17 of 20)
#SEG. 1:               ,20.0°C/3.0(K/min)/1350.0°C                     
#SEG. 2:               ,1350.0°C/25.0(K/min)/900.0°C                   
##Temp./°C,Time/min,dL/Lo,Segment
1202.20300,383.91167, 1.8114e-002,1
1202.25500,383.93333, 1.8115e-002,1
1202.30896,383.95500, 1.8116e-002,1
1202.36401,383.97667, 1.8117e-002,1
1202.41602,383.99833, 1.8118e-002,1
1202.47302,384.02000, 1.8118e-002,1
1202.52295,384.04167, 1.8119e-002,1
1202.58203,384.06333, 1.8120e-002,1
1202.63403,384.08500, 1.8121e-002,1
1202.68896,384.10667, 1.8121e-002,1
1202.74597,384.12833, 1.8122e-002,1
1202.80005,384.15000, 1.8123e-002,1
1202.85400,384.17167, 1.8124e-002,1
1202.90503,384.19333, 1.8125e-002,1
1202.96497,384.21500, 1.8126e-002,1
1203.01599,384.23667, 1.8126e-002,1
1203.07104,384.25833, 1.8127e-002,1
1203.12903,384.28000, 1.8128e-002,1
1203.18396,384.30167, 1.8129e-002,1
1203.23804,384.32333, 1.8130e-002,1
1203.29602,384.34500, 1.8131e-002,1
1203.34900,384.36667, 1.8132e-002,1
1203.40601,384.38833, 1.8132e-002,1
1203.46301,384.41000, 1.8133e-002,1
1203.51794,384.43167, 1.8134e-002,1
1203.57703,384.45333, 1.8135e-002,1
1203.62805,384.47500, 1.8135e-002,1
1203.68396,384.49667, 1.8136e-002,1
1203.74194,384.51833, 1.8137e-002,1
1203.79199,384.54000, 1.8137e-002,1
1203.84595,384.56167, 1.8138e-002,1
1203.90405,384.58333, 1.8139e-002,1
1203.96301,384.60500, 1.8140e-002,1
1204.02002,384.62667, 1.8141e-002,1
1204.07800,384.64833, 1.8141e-002,1
1204.13501,384.67000, 1.8142e-002,1
1204.18994,384.69167, 1.8144e-002,1
1204.24194,384.71333, 1.8146e-002,1
1204.30298,384.73500, 1.8146e-002,1
1204.36096,384.75667, 1.8147e-002,1
1204.41101,384.77833, 1.8148e-002,1
1204.46497,384.80000, 1.8149e-002,1
1204.52405,384.82167, 1.8150e-002,1
1204.57605,384.84333, 1.8150e-002,1
1204.62695,384.86500, 1.8151e-002,1
1204.68005,384.88667, 1.8152e-002,1
1204.73401,384.90833, 1.8153e-002,1
1204.78699,384.93000, 1.8154e-002,1
1204.83997,384.95167, 1.8155e-002,1
1204.88696,384.97333, 1.8156e-002,1
1204.93701,384.99500, 1.8157e-002,1
1204.98804,385.01667, 1.8157e-002,1
1205.04102,385.03833, 1.8158e-002,1
1205.09302,385.06000, 1.8159e-002,1
1205.14099,385.08167, 1.8160e-002,1
1205.19202,385.10333, 1.8161e-002,1
1205.24402,385.12500, 1.8161e-002,1
1205.29102,385.14667, 1.8162e-002,1
1205.34204,385.16833, 1.8163e-002,1
1205.39099,385.19000, 1.8164e-002,1
1205.43994,385.21167, 1.8164e-002,1
1205.48999,385.23333, 1.8165e-002,1
1205.53699,385.25500, 1.8166e-002,1
1205.59302,385.27667, 1.8167e-002,1
1205.64502,385.29833, 1.8168e-002,1
1205.69800,385.32000, 1.8169e-002,1
1205.74194,385.34167, 1.8169e-002,1
1205.79102,385.36333, 1.8170e-002,1
1205.84204,385.38500, 1.8171e-002,1
1205.89197,385.40667, 1.8171e-002,1
1205.94702,385.42833, 1.8172e-002,1
1205.99902,385.45000, 1.8173e-002,1
1206.04395,385.47167, 1.8174e-002,1
1206.09900,385.49333, 1.8174e-002,1
1206.15100,385.51500, 1.8175e-002,1
1206.20496,385.53667, 1.8176e-002,1
1206.25000,385.55833, 1.8176e-002,1
1206.31104,385.58000, 1.8177e-002,1
1206.36206,385.60167, 1.8178e-002,1
1206.41296,385.62333, 1.8179e-002,1
1206.46997,385.64500, 1.8179e-002,1
1206.52502,385.66667, 1.8180e-002,1
1206.57703,385.68833, 1.8181e-002,1
1206.63403,385.71000, 1.8183e-002,1
1206.69397,385.73167, 1.8184e-002,1
1206.74500,385.75333, 1.8184e-002,1
1206.79895,385.77500, 1.8185e-002,1
1206.85205,385.79667, 1.8186e-002,1
1206.91394,385.81833, 1.8187e-002,1
1206.96399,385.84000, 1.8187e-002,1
1207.02002,385.86167, 1.8188e-002,1
1207.07300,385.88333, 1.8189e-002,1
1207.12903,385.90500, 1.8190e-002,1
1207.17395,385.92667, 1.8190e-002,1
1207.22400,385.94833, 1.8191e-002,1
1207.27600,385.97000, 1.8192e-002,1
1207.33105,385.99167, 1.8193e-002,1
1207.37695,386.01333, 1.8194e-002,1
1207.42798,386.03500, 1.8194e-002,1
1207.47498,386.05667, 1.8195e-002,1
1207.52295,386.07833, 1.8196e-002,1
1207.57495,386.10000, 1.8197e-002,1
1207.62402,386.12167, 1.8198e-002,1
1207.67700,386.14333, 1.8198e-002,1
1207.72705,386.16500, 1.8199e-002,1
1207.77405,386.18667, 1.8201e-002,1
1207.82703,386.20833, 1.8201e-002,1
1207.87195,386.23000, 1.8202e-002,1
1207.92700,386.25167, 1.8203e-002,1
1207.97900,386.27333, 1.8204e-002,1
1208.02795,386.29500, 1.8205e-002,1
1208.07397,386.31667, 1.8205e-002,1
1208.12402,386.33833, 1.8206e-002,1
1208.17395,386.36000, 1.8207e-002,1
1208.21899,386.38167, 1.8208e-002,1
1208.26904,386.40333, 1.8208e-002,1
1208.31995,386.42500, 1.8209e-002,1
1208.36902,386.44667, 1.8210e-002,1
1208.42603,386.46833, 1.8211e-002,1
1208.46704,386.49000, 1.8211e-002,1
1208.51404,386.51167, 1.8212e-002,1
1208.56604,386.53333, 1.8213e-002,1
1208.61401,386.55500, 1.8214e-002,1
1208.66394,386.57667, 1.8214e-002,1
1208.71594,386.59833, 1.8215e-002,1
1208.77100,386.62000, 1.8216e-002,1
1208.81995,386.64167, 1.8217e-002,1
1208.87097,386.66333, 1.8217e-002,1
1208.92004,386.68500, 1.8218e-002,1
1208.97205,386.70667, 1.8219e-002,1
1209.02100,386.72833, 1.8220e-002,1
1209.06702,386.75000, 1.8220e-002,1
1209.11694,386.77167, 1.8221e-002,1
1209.17200,386.79333, 1.8222e-002,1
1209.21899,386.81500, 1.8222e-002,1
1209.26697,386.83667, 1.8223e-002,1
1209.31396,386.85833, 1.8224e-002,1
1209.36597,386.88000, 1.8225e-002,1
1209.41296,386.90167, 1.8225e-002,1
1209.46497,386.92333, 1.8228e-002,1
1209.51697,386.94500, 1.8229e-002,1
1209.56897,386.96667, 1.8230e-002,1
1209.60901,386.98833, 1.8230e-002,1
1209.66296,387.01000, 1.8231e-002,1
1209.71204,387.03167, 1.8231e-002,1
1209.76196,387.05333, 1.8232e-002,1
1209.80603,387.07500, 1.8233e-002,1
1209.85901,387.09667, 1.8234e-002,1
1209.90601,387.11833, 1.8234e-002,1
1209.95898,387.14000, 1.8235e-002,1
1210.01196,387.16167, 1.8236e-002,1
1210.06396,387.18333, 1.8237e-002,1
1210.11206,387.20500, 1.8238e-002,1
1210.16003,387.22667, 1.8238e-002,1
1210.21899,387.24833, 1.8239e-002,1
1210.27002,387.27000, 1.8240e-002,1
1210.32495,387.29167, 1.8240e-002,1
1210.37500,387.31333, 1.8241e-002,1
1210.42798,387.33500, 1.8242e-002,1
1210.47803,387.35667, 1.8243e-002,1
1210.52698,387.37833, 1.8243e-002,1
1210.58398,387.40000, 1.8244e-002,1
1210.63599,387.42167, 1.8245e-002,1
1210.70300,387.44333, 1.8246e-002,1
1210.75500,387.46500, 1.8246e-002,1
1210.81006,387.48667, 1.8247e-002,1
1210.86304,387.50833, 1.8248e-002,1
1210.91504,387.53000, 1.8249e-002,1
1210.96802,387.55167, 1.8249e-002,1
1211.02197,387.57333, 1.8250e-002,1
1211.07800,387.59500, 1.8251e-002,1
1211.13403,387.61667, 1.8252e-002,1
1211.18506,387.63833, 1.8253e-002,1
1211.23901,387.66000, 1.8255e-002,1
1211.29297,387.68167, 1.8256e-002,1
1211.34595,387.70333, 1.8256e-002,1
1211.39600,387.72500, 1.8257e-002,1
1211.45496,387.74667, 1.8258e-002,1
1211.50696,387.76833, 1.8259e-002,1
1211.56494,387.79000, 1.8260e-002,1
1211.61902,387.81167, 1.8260e-002,1
1211.67200,387.83333, 1.8261e-002,1
1211.72302,387.85500, 1.8262e-002,1
1211.78296,387.87667, 1.8263e-002,1
1211.83801,387.89833, 1.8264e-002,1
1211.88794,387.92000, 1.8264e-002,1
1211.94202,387.94167, 1.8265e-002,1
1211.99805,387.96333, 1.8266e-002,1
1212.05603,387.98500, 1.8267e-002,1
1212.10901,388.00667, 1.8268e-002,1
1212.16394,388.02833, 1.8268e-002,1
1212.21899,388.05000, 1.8269e-002,1
1212.27502,388.07167, 1.8270e-002,1
1212.33105,388.09333, 1.8271e-002,1
1212.37695,388.11500, 1.8271e-002,1
1212.43701,388.13667, 1.8272e-002,1
1212.49402,388.15833, 1.8273e-002,1
1212.54797,388.18000, 1.8274e-002,1
1212.60498,388.20167, 1.8275e-002,1
1212.66394,388.22333, 1.8275e-002,1
1212.71594,388.24500, 1.8276e-002,1
1212.77600,388.26667, 1.8278e-002,1
1212.83105,388.28833, 1.8279e-002,1
1212.88599,388.31000, 1.8279e-002,1
1212.94397,388.33167, 1.8280e-002,1
1212.99695,388.35333, 1.8281e-002,1
1213.05396,388.37500, 1.8282e-002,1
1213.11304,388.39667, 1.8283e-002,1
1213.16504,388.41833, 1.8283e-002,1
1213.22205,388.44000, 1.8284e-002,1
1213.27600,388.46167, 1.8285e-002,1
1213.32800,388.48333, 1.8286e-002,1
1213.38599,388.50500, 1.8286e-002,1
1213.44397,388.52667, 1.8287e-002,1
1213.50195,388.54833, 1.8288e-002,1
1213.55505,388.57000, 1.8289e-002,1
1213.61597,388.59167, 1.8290e-002,1
1213.67102,388.61333, 1.8291e-002,1
1213.72803,388.63500, 1.8292e-002,1
1213.78296,388.65667, 1.8293e-002,1
1213.84802,388.67833, 1.8295e-002,1
1213.90796,388.70000, 1.8295e-002,1
1213.96204,388.72167, 1.8296e-002,1
1214.01599,388.74333, 1.8297e-002,1
1214.07300,388.76500, 1.8298e-002,1
1214.13098,388.78667, 1.8299e-002,1
1214.18994,388.80833, 1.8299e-002,1
1214.24695,388.83000, 1.8300e-002,1
1214.30298,388.85167, 1.8301e-002,1
1214.35999,388.87333, 1.8302e-002,1
1214.41895,388.89500, 1.8303e-002,1
1214.47595,388.91667, 1.8304e-002,1
1214.53406,388.93833, 1.8304e-002,1
1214.59399,388.96000, 1.8305e-002,1
1214.65198,388.98167, 1.8306e-002,1
1214.71106,389.00333, 1.8307e-002,1
1214.76404,389.02500, 1.8308e-002,1
1214.82800,389.04667, 1.8309e-002,1
1214.88196,389.06833, 1.8309e-002,1
1214.93896,389.09000, 1.8310e-002,1
1215.00305,389.11167, 1.8311e-002,1
1215.06104,389.13333, 1.8312e-002,1
1215.11902,389.15500, 1.8313e-002,1
1215.17505,389.17667, 1.8314e-002,1
1215.22900,389.19833, 1.8314e-002,1
1215.29297,389.22000, 1.8315e-002,1
1215.34595,389.24167, 1.8316e-002,1
1215.40601,389.26333, 1.8318e-002,1
1215.45703,389.28500, 1.8319e-002,1
1215.51196,389.30667, 1.8320e-002,1
1215.56702,389.32833, 1.8321e-002,1
1215.62305,389.35000, 1.8322e-002,1
1215.67896,389.37167, 1.8322e-002,1
1215.72998,389.39333, 1.8323e-002,1
1215.78796,389.41500, 1.8324e-002,1
1215.83997,389.43667, 1.8325e-002,1
1215.89404,389.45833, 1.8326e-002,1
1215.94604,389.48000, 1.8327e-002,1
1216.00806,389.50167, 1.8328e-002,1
1216.06299,389.52333, 1.8329e-002,1
1216.11206,389.54500, 1.8330e-002,1
1216.16699,389.56667, 1.8330e-002,1
1216.22498,389.58833, 1.8332e-002,1
1216.28101,389.61000, 1.8333e-002,1
1216.33301,389.63167, 1.8333e-002,1
1216.38904,389.65333, 1.8335e-002,1
1216.44702,389.67500, 1.8335e-002,1
1216.49695,389.69667, 1.8336e-002,1
1216.54895,389.71833, 1.8337e-002,1
1216.60803,389.74000, 1.8338e-002,1
1216.66602,389.76167, 1.8338e-002,1
1216.72205,389.78333, 1.8339e-002,1
1216.77600,389.80500, 1.8340e-002,1
1216.83496,389.82667, 1.8341e-002,1
1216.88599,389.84833, 1.8342e-002,1
1216.94604,389.87000, 1.8343e-002,1
1216.99695,389.89167, 1.8343e-002,1
1217.05603,389.91333, 1.8344e-002,1
1217.11597,389.93500, 1.8345e-002,1
1217.16895,389.95667, 1.8346e-002,1
1217.22302,389.97833, 1.8346e-002,1
1217.27698,390.00000, 1.8347e-002,1
1217.33203,390.02167, 1.8348e-002,1
1217.38403,390.04333, 1.8349e-002,1
1217.43994,390.06500, 1.8350e-002,1
1217.50000,390.08667, 1.8351e-002,1
1217.54895,390.10833, 1.8352e-002,1
1217.60596,390.13000, 1.8353e-002,1
1217.64905,390.15167, 1.8354e-002,1
1217.70105,390.17333, 1.8355e-002,1
1217.75403,390.19500, 1.8356e-002,1
1217.80298,390.21667, 1.8357e-002,1
1217.85303,390.23833, 1.8358e-002,1
1217.89600,390.26000, 1.8359e-002,1
1217.94702,390.28167, 1.8359e-002,1
1217.99304,390.30333, 1.8360e-002,1
1218.04102,390.32500, 1.8361e-002,1
1218.08203,390.34667, 1.8362e-002,1
1218.14001,390.36833, 1.8363e-002,1
1218.18604,390.39000, 1.8364e-002,1
1218.23096,390.41167, 1.8364e-002,1
1218.27600,390.43333, 1.8365e-002,1
1218.31995,390.45500, 1.8366e-002,1
1218.36096,390.47667, 1.8367e-002,1
1218.40503,390.49833, 1.8368e-002,1
1218.44604,390.52000, 1.8368e-002,1
1218.48596,390.54167, 1.8369e-002,1
1218.52905,390.56333, 1.8370e-002,1
1218.57300,390.58500, 1.8370e-002,1
1218.60999,390.60667, 1.8371e-002,1
1218.65601,390.62833, 1.8372e-002,1
1218.69800,390.65000, 1.8373e-002,1
1218.74194,390.67167, 1.8374e-002,1
1218.79004,390.69333, 1.8375e-002,1
1218.83398,390.71500, 1.8376e-002,1
1218.88098,390.73667, 1.8377e-002,1
1218.92896,390.75833, 1.8377e-002,1
1218.97595,390.78000, 1.8378e-002,1
1219.01794,390.80167, 1.8378e-002,1
1219.06995,390.82333, 1.8379e-002,1
1219.11902,390.84500, 1.8380e-002,1
1219.16394,390.86667, 1.8380e-002,1
1219.21204,390.88833, 1.8381e-002,1
1219.26404,390.91000, 1.8382e-002,1
1219.30896,390.93167, 1.8383e-002,1
1219.36499,390.95333, 1.8383e-002,1
1219.40698,390.97500, 1.8384e-002,1
1219.46204,390.99667, 1.8384e-002,1
1219.51099,391.01833, 1.8385e-002,1
1219.56494,391.04000, 1.8386e-002,1
1219.61499,391.06167, 1.8386e-002,1
1219.66101,391.08333, 1.8387e-002,1
1219.72400,391.10500, 1.8388e-002,1
1219.77100,391.12667, 1.8388e-002,1
1219.82495,391.14833, 1.8389e-002,1
1219.87598,391.17000, 1.8390e-002,1
1219.93201,391.19167, 1.8390e-002,1
1219.98596,391.21333, 1.8391e-002,1
1220.04004,391.23500, 1.8392e-002,1
1220.09802,391.25667, 1.8393e-002,1
1220.15100,391.27833, 1.8394e-002,1
1220.19897,391.30000, 1.8395e-002,1
1220.25305,391.32167, 1.8396e-002,1
1220.31494,391.34333, 1.8396e-002,1
1220.37500,391.36500, 1.8397e-002,1
1220.42896,391.38667, 1.8398e-002,1
1220.49097,391.40833, 1.8398e-002,1
1220.55005,391.43000, 1.8399e-002,1
1220.60803,391.45167, 1.8400e-002,1
1220.66602,391.47333, 1.8401e-002,1
1220.72302,391.49500, 1.8401e-002,1
1220.79102,391.51667, 1.8402e-002,1
1220.84900,391.53833, 1.8403e-002,1
1220.91003,391.56000, 1.8404e-002,1
1220.97803,391.58167, 1.8405e-002,1
1221.03503,391.60333, 1.8405e-002,1
1221.10095,391.62500, 1.8406e-002,1
1221.16003,391.64667, 1.8407e-002,1
1221.22595,391.66833, 1.8408e-002,1
1221.29504,391.69000, 1.8409e-002,1
1221.36401,391.71167, 1.8410e-002,1
1221.42395,391.73333, 1.8411e-002,1
1221.49097,391.75500, 1.8411e-002,1
1221.55603,391.77667, 1.8412e-002,1
1221.62097,391.79833, 1.8413e-002,1
1221.68701,391.82000, 1.8415e-002,1
1221.75806,391.84167, 1.8417e-002,1
1221.82800,391.86333, 1.8418e-002,1
1221.89795,391.88500, 1.8419e-002,1
1221.96997,391.90667, 1.8419e-002,1
1222.03699,391.92833, 1.8420e-002,1
1222.10803,391.95000, 1.8421e-002,1
1222.18103,391.97167, 1.8422e-002,1
1222.25696,391.99333, 1.8423e-002,1
1222.32495,392.01500, 1.8424e-002,1
1222.39697,392.03667, 1.8424e-002,1
1222.46594,392.05833, 1.8425e-002,1
1222.54395,392.08000, 1.8426e-002,1
1222.61902,392.10167, 1.8427e-002,1
1222.69397,392.12333, 1.8428e-002,1
1222.77100,392.14500, 1.8429e-002,1
1222.84497,392.16667, 1.8430e-002,1
1222.92102,392.18833, 1.8431e-002,1
1222.99805,392.21000, 1.8432e-002,1
1223.07300,392.23167, 1.8433e-002,1
1223.14905,392.25333, 1.8434e-002,1
1223.22998,392.27500, 1.8436e-002,1
1223.30396,392.29667, 1.8437e-002,1
1223.38000,392.31833, 1.8438e-002,1
1223.45801,392.34000, 1.8439e-002,1
1223.53296,392.36167, 1.8440e-002,1
1223.60596,392.38333, 1.8442e-002,1
1223.68604,392.40500, 1.8442e-002,1
1223.76599,392.42667, 1.8443e-002,1
1223.84204,392.44833, 1.8445e-002,1
1223.91101,392.47000, 1.8446e-002,1
1223.98804,392.49167, 1.8447e-002,1
1224.06396,392.51333, 1.8448e-002,1
1224.14197,392.53500, 1.8450e-002,1
1224.21204,392.55667, 1.8451e-002,1
1224.28503,392.57833, 1.8452e-002,1
1224.36206,392.60000, 1.8453e-002,1
1224.43994,392.62167, 1.8454e-002,1
1224.51501,392.64333, 1.8455e-002,1
1224.58301,392.66500, 1.8456e-002,1
1224.66296,392.68667, 1.8457e-002,1
1224.73401,392.70833, 1.8459e-002,1
1224.80798,392.73000, 1.8460e-002,1
1224.88403,392.75167, 1.8461e-002,1
1224.95398,392.77333, 1.8463e-002,1
1225.03503,392.79500, 1.8464e-002,1
1225.10095,392.81667, 1.8465e-002,1
1225.17505,392.83833, 1.8466e-002,1
1225.24695,392.86000, 1.8468e-002,1
1225.32397,392.88167, 1.8469e-002,1
1225.39294,392.90333, 1.8469e-002,1
1225.46301,392.92500, 1.8471e-002,1
1225.53503,392.94667, 1.8472e-002,1
1225.60803,392.96833, 1.8473e-002,1
1225.67603,392.99000, 1.8474e-002,1
1225.74500,393.01167, 1.8475e-002,1
1225.81494,393.03333, 1.8476e-002,1
1225.89099,393.05500, 1.8477e-002,1
1225.96399,393.07667, 1.8478e-002,1
1226.03406,393.09833, 1.8480e-002,1
1226.09998,393.12000, 1.8481e-002,1
1226.16504,393.14167, 1.8482e-002,1
1226.23901,393.16333, 1.8483e-002,1
1226.30701,393.18500, 1.8484e-002,1
1226.37695,393.20667, 1.8485e-002,1
1226.44897,393.22833, 1.8486e-002,1
1226.51404,393.25000, 1.8487e-002,1
1226.58704,393.27167, 1.8488e-002,1
1226.65295,393.29333, 1.8490e-002,1
1226.72400,393.31500, 1.8491e-002,1
1226.79395,393.33667, 1.8492e-002,1
1226.86499,393.35833, 1.8493e-002,1
1226.93396,393.38000, 1.8493e-002,1
1227.00403,393.40167, 1.8495e-002,1
1227.06995,393.42333, 1.8495e-002,1
1227.14600,393.44500, 1.8497e-002,1
1227.21594,393.46667, 1.8499e-002,1
1227.28296,393.48833, 1.8500e-002,1
1227.35498,393.51000, 1.8501e-002,1
1227.43103,393.53167, 1.8502e-002,1
1227.49695,393.55333, 1.8503e-002,1
1227.56799,393.57500, 1.8504e-002,1
1227.64001,393.59667, 1.8505e-002,1
1227.71204,393.61833, 1.8506e-002,1
1227.77405,393.64000, 1.8507e-002,1
1227.84399,393.66167, 1.8508e-002,1
1227.92297,393.68333, 1.8509e-002,1
1227.99597,393.70500, 1.8511e-002,1
1228.06604,393.72667, 1.8512e-002,1
1228.13000,393.74833, 1.8513e-002,1
1228.19800,393.77000, 1.8514e-002,1
1228.26904,393.79167, 1.8515e-002,1
1228.34302,393.81333, 1.8516e-002,1
1228.41296,393.83500, 1.8517e-002,1
1228.48499,393.85667, 1.8518e-002,1
1228.55505,393.87833, 1.8519e-002,1
1228.62805,393.90000, 1.8520e-002,1
1228.70703,393.92167, 1.8521e-002,1
1228.77600,393.94333, 1.8522e-002,1
1228.84900,393.96500, 1.8523e-002,1
1228.92395,393.98667, 1.8524e-002,1
1228.98901,394.00833, 1.8525e-002,1
1229.05603,394.03000, 1.8527e-002,1
1229.13098,394.05167, 1.8528e-002,1
1229.20703,394.07333, 1.8530e-002,1
1229.27197,394.09500, 1.8531e-002,1
1229.34497,394.11667, 1.8532e-002,1
1229.42004,394.13833, 1.8533e-002,1
1229.48999,394.16000, 1.8533e-002,1
1229.56604,394.18167, 1.8534e-002,1
1229.63501,394.20333, 1.8536e-002,1
1229.70605,394.22500, 1.8537e-002,1
1229.77905,394.24667, 1.8538e-002,1
1229.84595,394.26833, 1.8539e-002,1
1229.92102,394.29000, 1.8540e-002,1
1229.98999,394.31167, 1.8541e-002,1
1230.06299,394.33333, 1.8542e-002,1
1230.13196,394.35500, 1.8543e-002,1
1230.21106,394.37667, 1.8544e-002,1
1230.28406,394.39833, 1.8545e-002,1
1230.35400,394.42000, 1.8547e-002,1
1230.42004,394.44167, 1.8548e-002,1
1230.49695,394.46333, 1.8549e-002,1
1230.56897,394.48500, 1.8550e-002,1
1230.63599,394.50667, 1.8551e-002,1
1230.71204,394.52833, 1.8552e-002,1
1230.78699,394.55000, 1.8553e-002,1
1230.85706,394.57167, 1.8554e-002,1
1230.93005,394.59333, 1.8555e-002,1
1231.00000,394.61500, 1.8556e-002,1
1231.07300,394.63667, 1.8557e-002,1
1231.14502,394.65833, 1.8558e-002,1
1231.21399,394.68000, 1.8561e-002,1
1231.28796,394.70167, 1.8562e-002,1
1231.36694,394.72333, 1.8563e-002,1
1231.44202,394.74500, 1.8564e-002,1
1231.51599,394.76667, 1.8565e-002,1
1231.58801,394.78833, 1.8566e-002,1
1231.66101,394.81000, 1.8567e-002,1
1231.73804,394.83167, 1.8568e-002,1
1231.81604,394.85333, 1.8569e-002,1
1231.88904,394.87500, 1.8570e-002,1
1231.96204,394.89667, 1.8571e-002,1
1232.04395,394.91833, 1.8572e-002,1
1232.12000,394.94000, 1.8573e-002,1
1232.19495,394.96167, 1.8575e-002,1
1232.27100,394.98333, 1.8576e-002,1
1232.34204,395.00500, 1.8577e-002,1
1232.41394,395.02667, 1.8578e-002,1
1232.48999,395.04833, 1.8579e-002,1
1232.56604,395.07000, 1.8581e-002,1
1232.64502,395.09167, 1.8582e-002,1
1232.71204,395.11333, 1.8583e-002,1
1232.78503,395.13500, 1.8585e-002,1
1232.85303,395.15667, 1.8586e-002,1
1232.92505,395.17833, 1.8587e-002,1
1232.99805,395.20000, 1.8588e-002,1
1233.06494,395.22167, 1.8589e-002,1
1233.13794,395.24333, 1.8590e-002,1
1233.20605,395.26500, 1.8591e-002,1
1233.28406,395.28667, 1.8593e-002,1
1233.34595,395.30833, 1.8594e-002,1
1233.41895,395.33000, 1.8595e-002,1
1233.48999,395.35167, 1.8596e-002,1
1233.55505,395.37333, 1.8597e-002,1
1233.62903,395.39500, 1.8599e-002,1
1233.69202,395.41667, 1.8600e-002,1
1233.76001,395.43833, 1.8601e-002,1
1233.82898,395.46000, 1.8602e-002,1
1233.89795,395.48167, 1.8603e-002,1
1233.96497,395.50333, 1.8604e-002,1
1234.03101,395.52500, 1.8605e-002,1
1234.09802,395.54667, 1.8606e-002,1
1234.16699,395.56833, 1.8607e-002,1
1234.23096,395.59000, 1.8608e-002,1
1234.29895,395.61167, 1.8609e-002,1
1234.36401,395.63333, 1.8610e-002,1
1234.43005,395.65500, 1.8611e-002,1
1234.49304,395.67667, 1.8612e-002,1
1234.56104,395.69833, 1.8613e-002,1
1234.62695,395.72000, 1.8614e-002,1
1234.68896,395.74167, 1.8615e-002,1
1234.75403,395.76333, 1.8616e-002,1
1234.82104,395.78500, 1.8617e-002,1
1234.88599,395.80667, 1.8618e-002,1
1234.95703,395.82833, 1.8619e-002,1
1235.01904,395.85000, 1.8620e-002,1
1235.09094,395.87167, 1.8623e-002,1
1235.15405,395.89333, 1.8624e-002,1
1235.21899,395.91500, 1.8625e-002,1
1235.28894,395.93667, 1.8626e-002,1
1235.35095,395.95833, 1.8627e-002,1
1235.41602,395.98000, 1.8628e-002,1
1235.48303,396.00167, 1.8629e-002,1
1235.54297,396.02333, 1.8630e-002,1
1235.61096,396.04500, 1.8631e-002,1
1235.67004,396.06667, 1.8632e-002,1
1235.73596,396.08833, 1.8633e-002,1
1235.79797,396.11000, 1.8634e-002,1
1235.85803,396.13167, 1.8635e-002,1
1235.92102,396.15333, 1.8637e-002,1
1235.97803,396.17500, 1.8638e-002,1
1236.04102,396.19667, 1.8639e-002,1
1236.10400,396.21833, 1.8639e-002,1
1236.16394,396.24000, 1.8641e-002,1
1236.22998,396.26167, 1.8642e-002,1
1236.28699,396.28333, 1.8642e-002,1
1236.34802,396.30500, 1.8644e-002,1
1236.40906,396.32667, 1.8644e-002,1
1236.47595,396.34833, 1.8646e-002,1
1236.53601,396.37000, 1.8647e-002,1
1236.59900,396.39167, 1.8648e-002,1
1236.66602,396.41333, 1.8649e-002,1
1236.73706,396.43500, 1.8650e-002,1
1236.80298,396.45667, 1.8650e-002,1
1236.87695,396.47833, 1.8651e-002,1
1236.94604,396.50000, 1.8652e-002,1
1237.02002,396.52167, 1.8653e-002,1
1237.09204,396.54333, 1.8654e-002,1
1237.16797,396.56500, 1.8655e-002,1
1237.23901,396.58667, 1.8656e-002,1
1237.30701,396.60833, 1.8657e-002,1
1237.38098,396.63000, 1.8658e-002,1
1237.45105,396.65167, 1.8659e-002,1
1237.52100,396.67333, 1.8660e-002,1
1237.59399,396.69500, 1.8661e-002,1
1237.65796,396.71667, 1.8662e-002,1
1237.72705,396.73833, 1.8663e-002,1
1237.79102,396.76000, 1.8664e-002,1
1237.85901,396.78167, 1.8665e-002,1
1237.93103,396.80333, 1.8666e-002,1
1237.99194,396.82500, 1.8667e-002,1
1238.05103,396.84667, 1.8668e-002,1
1238.11804,396.86833, 1.8669e-002,1
1238.18103,396.89000, 1.8670e-002,1
1238.25195,396.91167, 1.8671e-002,1
1238.31995,396.93333, 1.8672e-002,1
1238.39001,396.95500, 1.8673e-002,1
1238.45398,396.97667, 1.8674e-002,1
1238.52502,396.99833, 1.8675e-002,1
1238.58997,397.02000, 1.8677e-002,1
1238.65698,397.04167, 1.8679e-002,1
1238.72400,397.06333, 1.8680e-002,1
1238.78406,397.08500, 1.8681e-002,1
1238.84705,397.10667, 1.8682e-002,1
1238.90906,397.12833, 1.8683e-002,1
1238.97095,397.15000, 1.8684e-002,1
1239.03699,397.17167, 1.8685e-002,1
1239.09802,397.19333, 1.8685e-002,1
1239.17004,397.21500, 1.8686e-002,1
1239.24304,397.23667, 1.8687e-002,1
1239.30298,397.25833, 1.8688e-002,1
1239.36499,397.28000, 1.8690e-002,1
1239.42700,397.30167, 1.8691e-002,1
1239.48499,397.32333, 1.8692e-002,1
1239.54797,397.34500, 1.8694e-002,1
1239.60498,397.36667, 1.8695e-002,1
1239.66101,397.38833, 1.8696e-002,1
1239.71802,397.41000, 1.8696e-002,1
1239.77905,397.43167, 1.8697e-002,1
1239.84094,397.45333, 1.8699e-002,1
1239.90100,397.47500, 1.8699e-002,1
1239.95996,397.49667, 1.8700e-002,1
1240.02002,397.51833, 1.8701e-002,1
1240.07996,397.54000, 1.8702e-002,1
1240.13196,397.56167, 1.8703e-002,1
1240.19495,397.58333, 1.8704e-002,1
1240.25305,397.60500, 1.8705e-002,1
1240.32397,397.62667, 1.8706e-002,1
1240.38794,397.64833, 1.8707e-002,1
1240.45496,397.67000, 1.8709e-002,1
1240.52502,397.69167, 1.8710e-002,1
1240.59497,397.71333, 1.8710e-002,1
1240.66199,397.73500, 1.8711e-002,1
1240.73401,397.75667, 1.8712e-002,1
1240.80798,397.77833, 1.8713e-002,1
1240.87695,397.80000, 1.8713e-002,1
1240.94800,397.82167, 1.8714e-002,1
1241.02600,397.84333, 1.8715e-002,1
1241.09399,397.86500, 1.8716e-002,1
1241.16797,397.88667, 1.8717e-002,1
1241.23999,397.90833, 1.8718e-002,1
1241.31006,397.93000, 1.8719e-002,1
1241.38306,397.95167, 1.8719e-002,1
1241.45398,397.97333, 1.8721e-002,1
1241.52698,397.99500, 1.8721e-002,1
1241.59802,398.01667, 1.8722e-002,1
1241.66602,398.03833, 1.8724e-002,1
1241.73596,398.06000, 1.8725e-002,1
1241.80896,398.08167, 1.8726e-002,1
1241.87598,398.10333, 1.8727e-002,1
1241.94897,398.12500, 1.8728e-002,1
1242.01404,398.14667, 1.8729e-002,1
1242.08398,398.16833, 1.8731e-002,1
1242.14294,398.19000, 1.8731e-002,1
1242.21899,398.21167, 1.8734e-002,1
1242.28296,398.23333, 1.8735e-002,1
1242.34802,398.25500, 1.8736e-002,1
1242.42200,398.27667, 1.8737e-002,1
1242.48596,398.29833, 1.8738e-002,1
1242.55298,398.32000, 1.8739e-002,1
1242.61499,398.34167, 1.8740e-002,1
1242.67700,398.36333, 1.8741e-002,1
1242.73706,398.38500, 1.8742e-002,1
1242.79297,398.40667, 1.8743e-002,1
1242.85706,398.42833, 1.8744e-002,1
1242.90698,398.45000, 1.8745e-002,1
1242.96594,398.47167, 1.8747e-002,1
1243.02100,398.49333, 1.8748e-002,1
1243.07898,398.51500, 1.8749e-002,1
1243.13403,398.53667, 1.8751e-002,1
1243.18701,398.55833, 1.8752e-002,1
1243.23901,398.58000, 1.8752e-002,1
1243.29004,398.60167, 1.8753e-002,1
1243.34094,398.62333, 1.8754e-002,1
1243.39404,398.64500, 1.8755e-002,1
1243.44604,398.66667, 1.8756e-002,1
1243.49805,398.68833, 1.8758e-002,1
1243.55200,398.71000, 1.8759e-002,1
1243.60400,398.73167, 1.8760e-002,1
1243.65405,398.75333, 1.8760e-002,1
1243.70605,398.77500, 1.8761e-002,1
1243.76599,398.79667, 1.8762e-002,1
1243.81396,398.81833, 1.8763e-002,1
1243.87195,398.84000, 1.8764e-002,1
1243.92102,398.86167, 1.8764e-002,1
1243.97900,398.88333, 1.8765e-002,1
1244.03003,398.90500, 1.8766e-002,1
1244.08496,398.92667, 1.8767e-002,1
1244.14197,398.94833, 1.8767e-002,1
1244.19897,398.97000, 1.8768e-002,1
1244.24805,398.99167, 1.8769e-002,1
1244.30603,399.01333, 1.8770e-002,1
1244.35803,399.03500, 1.8770e-002,1
1244.41199,399.05667, 1.8771e-002,1
1244.46594,399.07833, 1.8773e-002,1
1244.51904,399.10000, 1.8774e-002,1
1244.57397,399.12167, 1.8775e-002,1
1244.62695,399.14333, 1.8776e-002,1
1244.67798,399.16500, 1.8776e-002,1
1244.72900,399.18667, 1.8777e-002,1
1244.78296,399.20833, 1.8778e-002,1
1244.82898,399.23000, 1.8779e-002,1
1244.87903,399.25167, 1.8780e-002,1
1244.93396,399.27333, 1.8780e-002,1
1244.98206,399.29500, 1.8781e-002,1
1245.03296,399.31667, 1.8782e-002,1
1245.08801,399.33833, 1.8783e-002,1
1245.13599,399.36000, 1.8784e-002,1
1245.18896,399.38167, 1.8785e-002,1
1245.23804,399.40333, 1.8787e-002,1
1245.28699,399.42500, 1.8787e-002,1
1245.33801,399.44667, 1.8788e-002,1
1245.38904,399.46833, 1.8789e-002,1
1245.43896,399.49000, 1.8789e-002,1
1245.49194,399.51167, 1.8790e-002,1
1245.53699,399.53333, 1.8791e-002,1
1245.59705,399.55500, 1.8792e-002,1
1245.64905,399.57667, 1.8792e-002,1
1245.70300,399.59833, 1.8793e-002,1
1245.75696,399.62000, 1.8794e-002,1
1245.81201,399.64167, 1.8794e-002,1
1245.87195,399.66333, 1.8795e-002,1
1245.92505,399.68500, 1.8796e-002,1
1245.97705,399.70667, 1.8796e-002,1
1246.03296,399.72833, 1.8797e-002,1
1246.08704,399.75000, 1.8798e-002,1
1246.14294,399.77167, 1.8799e-002,1
1246.19702,399.79333, 1.8800e-002,1
1246.25098,399.81500, 1.8800e-002,1
1246.29797,399.83667, 1.8801e-002,1
1246.35999,399.85833, 1.8802e-002,1
1246.41003,399.88000, 1.8802e-002,1
1246.46594,399.90167, 1.8803e-002,1
1246.52100,399.92333, 1.8804e-002,1
1246.57397,399.94500, 1.8805e-002,1
1246.62402,399.96667, 1.8806e-002,1
1246.67700,399.98833, 1.8806e-002,1
1246.72998,400.01000, 1.8808e-002,1
1246.77795,400.03167, 1.8809e-002,1
1246.82898,400.05333, 1.8810e-002,1
1246.88196,400.07500, 1.8811e-002,1
1246.93701,400.09667, 1.8812e-002,1
1246.99902,400.11833, 1.8813e-002,1
1247.05396,400.14000, 1.8813e-002,1
1247.11096,400.16167, 1.8814e-002,1
1247.16797,400.18333, 1.8815e-002,1
1247.22595,400.20500, 1.8815e-002,1
1247.29004,400.22667, 1.8816e-002,1
1247.34094,400.24833, 1.8817e-002,1
1247.40100,400.27000, 1.8818e-002,1
1247.45898,400.29167, 1.8819e-002,1
1247.51001,400.31333, 1.8820e-002,1
1247.56897,400.33500, 1.8821e-002,1
1247.62195,400.35667, 1.8822e-002,1
1247.67798,400.37833, 1.8822e-002,1
1247.72803,400.40000, 1.8823e-002,1
1247.78198,400.42167, 1.8824e-002,1
1247.83704,400.44333, 1.8825e-002,1
1247.89600,400.46500, 1.8825e-002,1
1247.95105,400.48667, 1.8826e-002,1
1248.00598,400.50833, 1.8827e-002,1
1248.06897,400.53000, 1.8828e-002,1
1248.12305,400.55167, 1.8829e-002,1
1248.18896,400.57333, 1.8830e-002,1
1248.24304,400.59500, 1.8830e-002,1
1248.29895,400.61667, 1.8831e-002,1
1248.36096,400.63833, 1.8832e-002,1
1248.41895,400.66000, 1.8833e-002,1
1248.48401,400.68167, 1.8834e-002,1
1248.53894,400.70333, 1.8834e-002,1
1248.59302,400.72500, 1.8835e-002,1
1248.65100,400.74667, 1.8836e-002,1
1248.70703,400.76833, 1.8837e-002,1
1248.75696,400.79000, 1.8838e-002,1
1248.81396,400.81167, 1.8839e-002,1
1248.87195,400.83333, 1.8839e-002,1
1248.93005,400.85500, 1.8840e-002,1
1248.98303,400.87667, 1.8842e-002,1
1249.03406,400.89833, 1.8843e-002,1
1249.09302,400.92000, 1.8844e-002,1
1249.14099,400.94167, 1.8845e-002,1
1249.19897,400.96333, 1.8846e-002,1
1249.25000,400.98500, 1.8846e-002,1
1249.30896,401.00667, 1.8847e-002,1
1249.36401,401.02833, 1.8848e-002,1
1249.41797,401.05000, 1.8849e-002,1
1249.47400,401.07167, 1.8850e-002,1
1249.53101,401.09333, 1.8850e-002,1
1249.58496,401.11500, 1.8853e-002,1
1249.64099,401.13667, 1.8853e-002,1
1249.68799,401.15833, 1.8854e-002,1
1249.74402,401.18000, 1.8855e-002,1
1249.79297,401.20167, 1.8856e-002,1
1249.84705,401.22333, 1.8857e-002,1
1249.89600,401.24500, 1.8857e-002,1
1249.95105,401.26667, 1.8858e-002,1
1250.01001,401.28833, 1.8859e-002,1
1250.06006,401.31000, 1.8860e-002,1
1250.10901,401.33167, 1.8860e-002,1
1250.16199,401.35333, 1.8861e-002,1
1250.21594,401.37500, 1.8862e-002,1
1250.26404,401.39667, 1.8863e-002,1
1250.32104,401.41833, 1.8864e-002,1
1250.36902,401.44000, 1.8865e-002,1
1250.42102,401.46167, 1.8866e-002,1
1250.47998,401.48333, 1.8867e-002,1
1250.53503,401.50500, 1.8867e-002,1
1250.58398,401.52667, 1.8868e-002,1
1250.64001,401.54833, 1.8869e-002,1
1250.69495,401.57000, 1.8869e-002,1
1250.74805,401.59167, 1.8870e-002,1
1250.80005,401.61333, 1.8871e-002,1
1250.85303,401.63500, 1.8872e-002,1
1250.90405,401.65667, 1.8872e-002,1
1250.94800,401.67833, 1.8873e-002,1
1251.00098,401.70000, 1.8874e-002,1
1251.06006,401.72167, 1.8874e-002,1
1251.11499,401.74333, 1.8875e-002,1
1251.16797,401.76500, 1.8876e-002,1
1251.22595,401.78667, 1.8876e-002,1
1251.28503,401.80833, 1.8877e-002,1
1251.34497,401.83000, 1.8878e-002,1
1251.41003,401.85167, 1.8878e-002,1
1251.47998,401.87333, 1.8879e-002,1
1251.54895,401.89500, 1.8880e-002,1
1251.61304,401.91667, 1.8881e-002,1
1251.68201,401.93833, 1.8883e-002,1
1251.74902,401.96000, 1.8883e-002,1
1251.81201,401.98167, 1.8884e-002,1
1251.88501,402.00333, 1.8885e-002,1
1251.94995,402.02500, 1.8886e-002,1
1252.01404,402.04667, 1.8887e-002,1
1252.08398,402.06833, 1.8888e-002,1
1252.15503,402.09000, 1.8889e-002,1
1252.22900,402.11167, 1.8889e-002,1
1252.30005,402.13333, 1.8890e-002,1
1252.37000,402.15500, 1.8892e-002,1
1252.44104,402.17667, 1.8893e-002,1
1252.52002,402.19833, 1.8893e-002,1
1252.59399,402.22000, 1.8895e-002,1
1252.66199,402.24167, 1.8895e-002,1
1252.73706,402.26333, 1.8896e-002,1
1252.80298,402.28500, 1.8897e-002,1
1252.87000,402.30667, 1.8899e-002,1
1252.93701,402.32833, 1.8899e-002,1
1253.00195,402.35000, 1.8900e-002,1
1253.06799,402.37167, 1.8901e-002,1
1253.13196,402.39333, 1.8902e-002,1
1253.19995,402.41500, 1.8903e-002,1
1253.26501,402.43667, 1.8904e-002,1
1253.32996,402.45833, 1.8906e-002,1
1253.39001,402.48000, 1.8908e-002,1
1253.46106,402.50167, 1.8909e-002,1
1253.52100,402.52333, 1.8910e-002,1
1253.59497,402.54500, 1.8911e-002,1
1253.66199,402.56667, 1.8912e-002,1
1253.72998,402.58833, 1.8913e-002,1
1253.80103,402.61000, 1.8914e-002,1
1253.87305,402.63167, 1.8915e-002,1
1253.94495,402.65333, 1.8915e-002,1
1254.01501,402.67500, 1.8916e-002,1
1254.08301,402.69667, 1.8917e-002,1
1254.15601,402.71833, 1.8918e-002,1
1254.22900,402.74000, 1.8920e-002,1
1254.29895,402.76167, 1.8921e-002,1
1254.36902,402.78333, 1.8922e-002,1
1254.43005,402.80500, 1.8923e-002,1
1254.49902,402.82667, 1.8924e-002,1
1254.56396,402.84833, 1.8925e-002,1
1254.63306,402.87000, 1.8926e-002,1
1254.69702,402.89167, 1.8927e-002,1
1254.76904,402.91333, 1.8928e-002,1
1254.83704,402.93500, 1.8929e-002,1
1254.90100,402.95667, 1.8930e-002,1
1254.97095,402.97833, 1.8931e-002,1
1255.03003,403.00000, 1.8932e-002,1
1255.09802,403.02167, 1.8933e-002,1
1255.15503,403.04333, 1.8934e-002,1
1255.22205,403.06500, 1.8935e-002,1
1255.28003,403.08667, 1.8936e-002,1
1255.33606,403.10833, 1.8937e-002,1
1255.40198,403.13000, 1.8938e-002,1
1255.46301,403.15167, 1.8940e-002,1
1255.51697,403.17333, 1.8940e-002,1
1255.57703,403.19500, 1.8942e-002,1
1255.64001,403.21667, 1.8943e-002,1
1255.69995,403.23833, 1.8945e-002,1
1255.76196,403.26000, 1.8946e-002,1
1255.81995,403.28167, 1.8947e-002,1
1255.88501,403.30333, 1.8947e-002,1
1255.94800,403.32500, 1.8948e-002,1
1256.01099,403.34667, 1.8949e-002,1
1256.07202,403.36833, 1.8950e-002,1
1256.13403,403.39000, 1.8951e-002,1
1256.18896,403.41167, 1.8952e-002,1
1256.25195,403.43333, 1.8953e-002,1
1256.31494,403.45500, 1.8953e-002,1
1256.37500,403.47667, 1.8955e-002,1
1256.43298,403.49833, 1.8955e-002,1
1256.48999,403.52000, 1.8956e-002,1
1256.55005,403.54167, 1.8957e-002,1
1256.61206,403.56333, 1.8958e-002,1
1256.67297,403.58500, 1.8959e-002,1
1256.73303,403.60667, 1.8960e-002,1
1256.79004,403.62833, 1.8960e-002,1
1256.84705,403.65000, 1.8961e-002,1
1256.91003,403.67167, 1.8963e-002,1
1256.96497,403.69333, 1.8964e-002,1
1257.02197,403.71500, 1.8965e-002,1
1257.07996,403.73667, 1.8966e-002,1
1257.13599,403.75833, 1.8967e-002,1
1257.19397,403.78000, 1.8967e-002,1
1257.24695,403.80167, 1.8968e-002,1
1257.30505,403.82333, 1.8969e-002,1
1257.35999,403.84500, 1.8970e-002,1
1257.41504,403.86667, 1.8971e-002,1
1257.47205,403.88833, 1.8972e-002,1
1257.52795,403.91000, 1.8972e-002,1
1257.58398,403.93167, 1.8973e-002,1
1257.63599,403.95333, 1.8974e-002,1
1257.68896,403.97500, 1.8975e-002,1
1257.74597,403.99667, 1.8976e-002,1
1257.80103,404.01833, 1.8977e-002,1
1257.85706,404.04000, 1.8977e-002,1
1257.91296,404.06167, 1.8980e-002,1
1257.96497,404.08333, 1.8981e-002,1
1258.03198,404.10500, 1.8982e-002,1
1258.08997,404.12667, 1.8982e-002,1
1258.14197,404.14833, 1.8983e-002,1
1258.20300,404.17000, 1.8984e-002,1
1258.26501,404.19167, 1.8985e-002,1
1258.32495,404.21333, 1.8985e-002,1
1258.38403,404.23500, 1.8986e-002,1
1258.44202,404.25667, 1.8987e-002,1
1258.50403,404.27833, 1.8987e-002,1
1258.56299,404.30000, 1.8988e-002,1
1258.62598,404.32167, 1.8989e-002,1
1258.68298,404.34333, 1.8990e-002,1
1258.74597,404.36500, 1.8991e-002,1
1258.80396,404.38667, 1.8992e-002,1
1258.86694,404.40833, 1.8993e-002,1
1258.92798,404.43000, 1.8994e-002,1
1258.98499,404.45167, 1.8995e-002,1
1259.04004,404.47333, 1.8996e-002,1
1259.09204,404.49500, 1.8996e-002,1
1259.15295,404.51667, 1.8997e-002,1
1259.20703,404.53833, 1.8998e-002,1
1259.27002,404.56000, 1.8999e-002,1
1259.32996,404.58167, 1.9000e-002,1
1259.39404,404.60333, 1.9000e-002,1
1259.45801,404.62500, 1.9002e-002,1
1259.52295,404.64667, 1.9003e-002,1
1259.58997,404.66833, 1.9003e-002,1
1259.65503,404.69000, 1.9004e-002,1
1259.72205,404.71167, 1.9005e-002,1
1259.79395,404.73333, 1.9006e-002,1
1259.84998,404.75500, 1.9006e-002,1
1259.91199,404.77667, 1.9007e-002,1
1259.97803,404.79833, 1.9008e-002,1
1260.03796,404.82000, 1.9009e-002,1
1260.09998,404.84167, 1.9010e-002,1
1260.16699,404.86333, 1.9011e-002,1
1260.23096,404.88500, 1.9012e-002,1
1260.28894,404.90667, 1.9013e-002,1
1260.35803,404.92833, 1.9015e-002,1
1260.41699,404.95000, 1.9016e-002,1
1260.47900,404.97167, 1.9017e-002,1
1260.53894,404.99333, 1.9018e-002,1
1260.60596,405.01500, 1.9018e-002,1
1260.66699,405.03667, 1.9019e-002,1
1260.73096,405.05833, 1.9020e-002,1
1260.79199,405.08000, 1.9022e-002,1
1260.85706,405.10167, 1.9023e-002,1
1260.90906,405.12333, 1.9024e-002,1
1260.97900,405.14500, 1.9025e-002,1
1261.04102,405.16667, 1.9026e-002,1
1261.09900,405.18833, 1.9027e-002,1
1261.16003,405.21000, 1.9027e-002,1
1261.22095,405.23167, 1.9028e-002,1
1261.28003,405.25333, 1.9029e-002,1
1261.33704,405.27500, 1.9030e-002,1
1261.39795,405.29667, 1.9031e-002,1
1261.44995,405.31833, 1.9033e-002,1
1261.50806,405.34000, 1.9033e-002,1
1261.57202,405.36167, 1.9035e-002,1
1261.62598,405.38333, 1.9035e-002,1
1261.68103,405.40500, 1.9036e-002,1
1261.73901,405.42667, 1.9037e-002,1
1261.79199,405.44833, 1.9038e-002,1
1261.84900,405.47000, 1.9039e-002,1
1261.90295,405.49167, 1.9039e-002,1
1261.95703,405.51333, 1.9040e-002,1
1262.01599,405.53500, 1.9041e-002,1
1262.07495,405.55667, 1.9042e-002,1
1262.13196,405.57833, 1.9043e-002,1
1262.19397,405.60000, 1.9044e-002,1
1262.26294,405.62167, 1.9046e-002,1
1262.32300,405.64333, 1.9046e-002,1
1262.39600,405.66500, 1.9047e-002,1
1262.45996,405.68667, 1.9048e-002,1
1262.52905,405.70833, 1.9048e-002,1
1262.59802,405.73000, 1.9049e-002,1
1262.67200,405.75167, 1.9050e-002,1
1262.73804,405.77333, 1.9050e-002,1
1262.81006,405.79500, 1.9051e-002,1
1262.87695,405.81667, 1.9052e-002,1
1262.94299,405.83833, 1.9053e-002,1
1263.00696,405.86000, 1.9054e-002,1
1263.07104,405.88167, 1.9055e-002,1
1263.13196,405.90333, 1.9055e-002,1
1263.19495,405.92500, 1.9056e-002,1
1263.25696,405.94667, 1.9059e-002,1
1263.31897,405.96833, 1.9060e-002,1
1263.38098,405.99000, 1.9061e-002,1
1263.43506,406.01167, 1.9062e-002,1
1263.49304,406.03333, 1.9063e-002,1
1263.54797,406.05500, 1.9064e-002,1
1263.60803,406.07667, 1.9065e-002,1
1263.66504,406.09833, 1.9066e-002,1
1263.71704,406.12000, 1.9067e-002,1
1263.76501,406.14167, 1.9067e-002,1
1263.81396,406.16333, 1.9068e-002,1
1263.87195,406.18500, 1.9069e-002,1
1263.91895,406.20667, 1.9070e-002,1
1263.97095,406.22833, 1.9071e-002,1
1264.02100,406.25000, 1.9072e-002,1
1264.06494,406.27167, 1.9073e-002,1
1264.11804,406.29333, 1.9074e-002,1
1264.17102,406.31500, 1.9074e-002,1
1264.21899,406.33667, 1.9075e-002,1
1264.27502,406.35833, 1.9077e-002,1
1264.32996,406.38000, 1.9078e-002,1
1264.38306,406.40167, 1.9079e-002,1
1264.42798,406.42333, 1.9080e-002,1
1264.47998,406.44500, 1.9080e-002,1
1264.53198,406.46667, 1.9081e-002,1
1264.58203,406.48833, 1.9082e-002,1
1264.64600,406.51000, 1.9082e-002,1
1264.69897,406.53167, 1.9083e-002,1
1264.75696,406.55333, 1.9084e-002,1
1264.81604,406.57500, 1.9084e-002,1
1264.87598,406.59667, 1.9085e-002,1
1264.93506,406.61833, 1.9086e-002,1
1264.99597,406.64000, 1.9086e-002,1
1265.05798,406.66167, 1.9087e-002,1
1265.11902,406.68333, 1.9088e-002,1
1265.17798,406.70500, 1.9089e-002,1
1265.24597,406.72667, 1.9090e-002,1
1265.30896,406.74833, 1.9091e-002,1
1265.37195,406.77000, 1.9091e-002,1
1265.43604,406.79167, 1.9092e-002,1
1265.50403,406.81333, 1.9093e-002,1
1265.56799,406.83500, 1.9094e-002,1
1265.63599,406.85667, 1.9094e-002,1
1265.69995,406.87833, 1.9096e-002,1
1265.76794,406.90000, 1.9097e-002,1
1265.83301,406.92167, 1.9097e-002,1
1265.90405,406.94333, 1.9098e-002,1
1265.96899,406.96500, 1.9099e-002,1
1266.03101,406.98667, 1.9100e-002,1
1266.09802,407.00833, 1.9101e-002,1
1266.17004,407.03000, 1.9102e-002,1
1266.23096,407.05167, 1.9103e-002,1
1266.29700,407.07333, 1.9103e-002,1
1266.36096,407.09500, 1.9104e-002,1
1266.42896,407.11667, 1.9105e-002,1
1266.49402,407.13833, 1.9106e-002,1
1266.55701,407.16000, 1.9107e-002,1
1266.61304,407.18167, 1.9108e-002,1
1266.67395,407.20333, 1.9109e-002,1
1266.73804,407.22500, 1.9110e-002,1
1266.79700,407.24667, 1.9111e-002,1
1266.86096,407.26833, 1.9113e-002,1
1266.92004,407.29000, 1.9114e-002,1
1266.98206,407.31167, 1.9115e-002,1
1267.03894,407.33333, 1.9116e-002,1
1267.10205,407.35500, 1.9117e-002,1
1267.16296,407.37667, 1.9118e-002,1
1267.22595,407.39833, 1.9119e-002,1
1267.28699,407.42000, 1.9120e-002,1
1267.34998,407.44167, 1.9120e-002,1
1267.41003,407.46333, 1.9121e-002,1
1267.46704,407.48500, 1.9122e-002,1
1267.52795,407.50667, 1.9123e-002,1
1267.58606,407.52833, 1.9124e-002,1
1267.65198,407.55000, 1.9126e-002,1
1267.70605,407.57167, 1.9127e-002,1
1267.76904,407.59333, 1.9128e-002,1
1267.83301,407.61500, 1.9129e-002,1
1267.89502,407.63667, 1.9129e-002,1
1267.95203,407.65833, 1.9131e-002,1
1268.01294,407.68000, 1.9131e-002,1
1268.07300,407.70167, 1.9132e-002,1
1268.13098,407.72333, 1.9133e-002,1
1268.19104,407.74500, 1.9134e-002,1
1268.25098,407.76667, 1.9135e-002,1
1268.30298,407.78833, 1.9135e-002,1
1268.36096,407.81000, 1.9136e-002,1
1268.41296,407.83167, 1.9137e-002,1
1268.46899,407.85333, 1.9139e-002,1
1268.52698,407.87500, 1.9140e-002,1
1268.58899,407.89667, 1.9140e-002,1
1268.65295,407.91833, 1.9141e-002,1
1268.71204,407.94000, 1.9142e-002,1
1268.77502,407.96167, 1.9143e-002,1
