Repository: PAGiesting/thermal-expansion

# thermal-expansion
Calculates linear and volume alphas from dilatometer data (Netzsch DIL-402c) by curve fitting

File: data/8.1mm/ExpDat_sapph8.1mm08192019.csv (part 1 of 2)
#EXPORTTYPE:           ,DATA ALL                                
#FILE:                 ,sapph8mm08192019.ngb-cle                
#FORMAT:               ,NETZSCH5                                
#FTYPE:                ,ANSI                                    
#IDENTITY:             ,sapphire 8 mm                           
#DECIMAL:              ,POINT                                   
#SEPARATOR:            ,COMMA                                   
#MTYPE:                ,DIL                                     
#INSTRUMENT:           ,NETZSCH DIL 402C                        
#PROJECT:              ,feldspar                                
#DATE/TIME:            ,8/19/2019 9:42:37 AM (UTC-5)            
#CORR. FILE:           ,                                        
#TEMPCAL:              ,TCALZERO.TMX                            
#LABORATORY:           ,Mineral Physics                         
#OPERATOR:             ,PAG                                     
#REMARK:               ,bare, norm start, for short plageioclase
#SAMPLE:               ,stnd saph 8                             
#SAMPLE LENGTH /mm:    ,8.092                                   
#MATERIAL:             ,sapphire stnd                           
#MEASMODE:             ,Standard Expansion                      
#PURGE GAS 1:          ,ARGON                                   
#FLOW RATE 1 /(ml/min):,75                                      
#M.RANGE /µm:          ,500                                     
#CORR. CODE:           ,010                                     
#RANGE:                ,20.0°C/3.0(K/min)/1100.0°C              
#SEGMENT:              ,S1/1                                    
#SEG. 1:               ,20.0°C/3.0(K/min)/1100.0°C              

##Temp./°C,Time/min,dL/Lo
  22.72300,  0.00000, 2.3712e-005
  23.22300,  4.55022, 4.8934e-006
  23.72300,  4.94387,-5.2525e-006
  24.22300,  5.21500,-1.3680e-005
  24.72300,  5.43176,-2.1070e-005
  25.22300,  5.61926,-2.7381e-005
  25.72300,  5.78680,-3.3490e-005
  26.22300,  5.94050,-3.8866e-005
  26.72300,  6.08430,-4.2922e-005
  27.22300,  6.22039,-4.7312e-005
  27.72300,  6.34995,-5.1259e-005
  28.22300,  6.47447,-5.4775e-005
  28.72300,  6.59507,-5.7284e-005
  29.22300,  6.71223,-5.9935e-005
  29.72300,  6.82665,-6.2106e-005
  30.22300,  6.93874,-6.3464e-005
  30.72300,  7.04938,-6.4779e-005
  31.22300,  7.15879,-6.5739e-005
  31.72300,  7.26669,-6.6601e-005
  32.22300,  7.37352,-6.7108e-005
  32.72300,  7.47973,-6.7204e-005
  33.22300,  7.58521,-6.6570e-005
  33.72300,  7.69010,-6.5938e-005
  34.22300,  7.79422,-6.5670e-005
  34.72300,  7.89803,-6.4276e-005
  35.22300,  8.00172,-6.2472e-005
  35.72300,  8.10546,-6.0626e-005
  36.22300,  8.20896,-5.9012e-005
  36.72300,  8.31233,-5.6771e-005
  37.22300,  8.41607,-5.4597e-005
  37.72300,  8.51990,-5.1937e-005
  38.22300,  8.62358,-4.8943e-005
  38.72300,  8.72736,-4.5857e-005
  39.22300,  8.83095,-4.2687e-005
  39.72300,  8.93460,-3.9350e-005
  40.22300,  9.03787,-3.5605e-005
  40.72300,  9.14082,-3.2204e-005
  41.22300,  9.24368,-2.8247e-005
  41.72300,  9.34642,-2.4520e-005
  42.22300,  9.44908,-2.0608e-005
  42.72300,  9.55156,-1.6446e-005
  43.22300,  9.65412,-1.2299e-005
  43.72300,  9.75684,-8.5400e-006
  44.22300,  9.85913,-4.1983e-006
  44.72300,  9.96115, 2.4172e-007
  45.22300, 10.06285, 4.3187e-006
  45.72300, 10.16423, 8.8578e-006
  46.22300, 10.26535, 1.3214e-005
  46.72300, 10.36597, 1.8212e-005
  47.22300, 10.46622, 2.2023e-005
  47.72300, 10.56597, 2.7281e-005
  48.22300, 10.66543, 3.1597e-005
  48.72300, 10.76465, 3.6463e-005
  49.22300, 10.86353, 4.0940e-005
  49.72300, 10.96194, 4.5733e-005
  50.22300, 11.06004, 5.0353e-005
  50.72300, 11.15780, 5.5326e-005
  51.22300, 11.25539, 5.9722e-005
  51.72300, 11.35280, 6.4504e-005
  52.22300, 11.44971, 6.9837e-005
  52.72300, 11.54627, 7.4878e-005
  53.22300, 11.64255, 7.9737e-005
  53.72300, 11.73841, 8.4578e-005
  54.22300, 11.83416, 9.0095e-005
  54.72300, 11.92972, 9.5354e-005
  55.22300, 12.02502, 1.0092e-004
  55.72300, 12.12022, 1.0577e-004
  56.22300, 12.21524, 1.1114e-004
  56.72300, 12.31000, 1.1668e-004
  57.22300, 12.40470, 1.2187e-004
  57.72300, 12.49933, 1.2759e-004
  58.22300, 12.59365, 1.3326e-004
  58.72300, 12.68793, 1.3858e-004
  59.22300, 12.78180, 1.4442e-004
  59.72300, 12.87566, 1.4999e-004
  60.22300, 12.96948, 1.5578e-004
  60.72300, 13.06343, 1.6149e-004
  61.22300, 13.15725, 1.6757e-004
  61.72300, 13.25102, 1.7342e-004
  62.22300, 13.34486, 1.7934e-004
  62.72300, 13.43856, 1.8559e-004
  63.22300, 13.53231, 1.9193e-004
  63.72300, 13.62596, 1.9811e-004
  64.22300, 13.71950, 2.0452e-004
  64.72300, 13.81309, 2.1058e-004
  65.22300, 13.90667, 2.1693e-004
  65.72300, 14.00021, 2.2382e-004
  66.22300, 14.09401, 2.2991e-004
  66.72300, 14.18779, 2.3689e-004
  67.22300, 14.28194, 2.4348e-004
  67.72300, 14.37619, 2.5037e-004
  68.22300, 14.47041, 2.5696e-004
  68.72300, 14.56471, 2.6348e-004
  69.22300, 14.65896, 2.7047e-004
  69.72300, 14.75317, 2.7734e-004
  70.22300, 14.84721, 2.8440e-004
  70.72300, 14.94140, 2.9136e-004
  71.22300, 15.03547, 2.9862e-004
  71.72300, 15.12968, 3.0533e-004
  72.22300, 15.22423, 3.1258e-004
  72.72300, 15.31876, 3.1965e-004
  73.22300, 15.41351, 3.2649e-004
  73.72300, 15.50840, 3.3384e-004
  74.22300, 15.60340, 3.4105e-004
  74.72300, 15.69849, 3.4863e-004
  75.22300, 15.79344, 3.5567e-004
  75.72300, 15.88850, 3.6277e-004
  76.22300, 15.98361, 3.7028e-004
  76.72300, 16.07887, 3.7740e-004
  77.22300, 16.17408, 3.8497e-004
  77.72300, 16.26924, 3.9205e-004
  78.22300, 16.36451, 3.9954e-004
  78.72300, 16.45990, 4.0708e-004
  79.22300, 16.55533, 4.1455e-004
  79.72300, 16.65084, 4.2225e-004
  80.22300, 16.74650, 4.2974e-004
  80.72300, 16.84228, 4.3767e-004
  81.22300, 16.93786, 4.4520e-004
  81.72300, 17.03385, 4.5296e-004
  82.22300, 17.12984, 4.6090e-004
  82.72300, 17.22587, 4.6857e-004
  83.22300, 17.32227, 4.7695e-004
  83.72300, 17.41910, 4.8427e-004
  84.22300, 17.51605, 4.9239e-004
  84.72300, 17.61289, 5.0034e-004
  85.22300, 17.70991, 5.0800e-004
  85.72300, 17.80697, 5.1654e-004
  86.22300, 17.90430, 5.2450e-004
  86.72300, 18.00161, 5.3262e-004
  87.22300, 18.09858, 5.4039e-004
  87.72300, 18.19547, 5.4919e-004
  88.22300, 18.29261, 5.5728e-004
  88.72300, 18.39020, 5.6589e-004
  89.22300, 18.48764, 5.7445e-004
  89.72300, 18.58524, 5.8258e-004
  90.22300, 18.68301, 5.9110e-004
  90.72300, 18.78104, 5.9932e-004
  91.22300, 18.87936, 6.0779e-004
  91.72300, 18.97798, 6.1664e-004
  92.22300, 19.07678, 6.2514e-004
  92.72300, 19.17573, 6.3361e-004
  93.22300, 19.27492, 6.4195e-004
  93.72300, 19.37425, 6.5075e-004
  94.22300, 19.47384, 6.5939e-004
  94.72300, 19.57344, 6.6795e-004
  95.22300, 19.67315, 6.7636e-004
  95.72300, 19.77293, 6.8472e-004
  96.22300, 19.87301, 6.9386e-004
  96.72300, 19.97317, 7.0255e-004
  97.22300, 20.07343, 7.1088e-004
  97.72300, 20.17372, 7.1897e-004
  98.22300, 20.27413, 7.2819e-004
  98.72300, 20.37462, 7.3707e-004
  99.22300, 20.47515, 7.4513e-004
  99.72300, 20.57562, 7.5364e-004
 100.22300, 20.67626, 7.6213e-004
 100.72300, 20.77691, 7.7041e-004
 101.22300, 20.87751, 7.7915e-004
 101.72300, 20.97793, 7.8740e-004
 102.22300, 21.07839, 7.9574e-004
 102.72300, 21.17895, 8.0437e-004
 103.22300, 21.27956, 8.1280e-004
 103.72300, 21.37995, 8.2059e-004
 104.22300, 21.48033, 8.2913e-004
 104.72300, 21.58067, 8.3772e-004
 105.22300, 21.68104, 8.4634e-004
 105.72300, 21.78111, 8.5407e-004
 106.22300, 21.88093, 8.6261e-004
 106.72300, 21.98066, 8.7084e-004
 107.22300, 22.08032, 8.7870e-004
 107.72300, 22.17993, 8.8686e-004
 108.22300, 22.27913, 8.9498e-004
 108.72300, 22.37814, 9.0325e-004
 109.22300, 22.47684, 9.1160e-004
 109.72300, 22.57545, 9.1959e-004
 110.22300, 22.67389, 9.2755e-004
 110.72300, 22.77239, 9.3582e-004
 111.22300, 22.87048, 9.4388e-004
 111.72300, 22.96861, 9.5144e-004
 112.22300, 23.06680, 9.5972e-004
 112.72300, 23.16500, 9.6791e-004
 113.22300, 23.26329, 9.7618e-004
 113.72300, 23.36148, 9.8427e-004
 114.22300, 23.45955, 9.9209e-004
 114.72300, 23.55754, 1.0008e-003
 115.22300, 23.65554, 1.0087e-003
 115.72300, 23.75342, 1.0167e-003
 116.22300, 23.85123, 1.0249e-003
 116.72300, 23.94889, 1.0332e-003
 117.22300, 24.04657, 1.0413e-003
 117.72300, 24.14420, 1.0491e-003
 118.22300, 24.24186, 1.0577e-003
 118.72300, 24.33949, 1.0660e-003
 119.22300, 24.43742, 1.0745e-003
 119.72300, 24.53555, 1.0825e-003
 120.22300, 24.63377, 1.0909e-003
 120.72300, 24.73193, 1.0989e-003
 121.22300, 24.83008, 1.1075e-003
 121.72300, 24.92828, 1.1157e-003
 122.22300, 25.02652, 1.1242e-003
 122.72300, 25.12469, 1.1326e-003
 123.22300, 25.22286, 1.1411e-003
 123.72300, 25.32103, 1.1492e-003
 124.22300, 25.41926, 1.1583e-003
 124.72300, 25.51777, 1.1665e-003
 125.22300, 25.61664, 1.1746e-003
 125.72300, 25.71570, 1.1837e-003
 126.22300, 25.81481, 1.1921e-003
 126.72300, 25.91400, 1.2010e-003
 127.22300, 26.01347, 1.2090e-003
 127.72300, 26.11309, 1.2175e-003
 128.22300, 26.21287, 1.2264e-003
 128.72300, 26.31245, 1.2351e-003
 129.22300, 26.41199, 1.2437e-003
 129.72300, 26.51209, 1.2526e-003
 130.22300, 26.61219, 1.2617e-003
 130.72300, 26.71234, 1.2700e-003
 131.22300, 26.81262, 1.2789e-003
 131.72300, 26.91333, 1.2879e-003
 132.22300, 27.01429, 1.2966e-003
 132.72300, 27.11543, 1.3050e-003
 133.22300, 27.21656, 1.3135e-003
 133.72300, 27.31786, 1.3229e-003
 134.22300, 27.41893, 1.3318e-003
 134.72300, 27.52014, 1.3405e-003
 135.22300, 27.62127, 1.3489e-003
 135.72300, 27.72243, 1.3579e-003
 136.22300, 27.82368, 1.3673e-003
 136.72300, 27.92499, 1.3757e-003
 137.22300, 28.02621, 1.3850e-003
 137.72300, 28.12792, 1.3934e-003
 138.22300, 28.22977, 1.4028e-003
 138.72300, 28.33175, 1.4118e-003
 139.22300, 28.43392, 1.4204e-003
 139.72300, 28.53626, 1.4299e-003
 140.22300, 28.63877, 1.4385e-003
 140.72300, 28.74155, 1.4470e-003
 141.22300, 28.84435, 1.4558e-003
 141.72300, 28.94740, 1.4655e-003
 142.22300, 29.05037, 1.4741e-003
 142.72300, 29.15334, 1.4828e-003
 143.22300, 29.25667, 1.4922e-003
 143.72300, 29.36024, 1.5011e-003
 144.22300, 29.46375, 1.5101e-003
 144.72300, 29.56756, 1.5195e-003
 145.22300, 29.67115, 1.5280e-003
 145.72300, 29.77478, 1.5372e-003
 146.22300, 29.87855, 1.5462e-003
 146.72300, 29.98219, 1.5550e-003
 147.22300, 30.08587, 1.5641e-003
 147.72300, 30.18979, 1.5727e-003
 148.22300, 30.29374, 1.5824e-003
 148.72300, 30.39808, 1.5913e-003
 149.22300, 30.50276, 1.6004e-003
 149.72300, 30.60783, 1.6093e-003
 150.22300, 30.71323, 1.6184e-003
 150.72300, 30.81873, 1.6272e-003
 151.22300, 30.92439, 1.6363e-003
 151.72300, 31.03015, 1.6452e-003
 152.22300, 31.13580, 1.6543e-003
 152.72300, 31.24144, 1.6637e-003
 153.22300, 31.34685, 1.6728e-003
 153.72300, 31.45221, 1.6818e-003
 154.22300, 31.55755, 1.6907e-003
 154.72300, 31.66304, 1.6995e-003
 155.22300, 31.76872, 1.7089e-003
 155.72300, 31.87485, 1.7180e-003
 156.22300, 31.98085, 1.7269e-003
 156.72300, 32.08703, 1.7361e-003
 157.22300, 32.19337, 1.7450e-003
 157.72300, 32.29979, 1.7541e-003
 158.22300, 32.40640, 1.7633e-003
 158.72300, 32.51283, 1.7725e-003
 159.22300, 32.61920, 1.7811e-003
 159.72300, 32.72585, 1.7906e-003
 160.22300, 32.83270, 1.7998e-003
 160.72300, 32.93968, 1.8090e-003
 161.22300, 33.04684, 1.8175e-003
 161.72300, 33.15401, 1.8266e-003
 162.22300, 33.26161, 1.8359e-003
 162.72300, 33.36930, 1.8447e-003
 163.22300, 33.47707, 1.8540e-003
 163.72300, 33.58493, 1.8630e-003
 164.22300, 33.69286, 1.8719e-003
 164.72300, 33.80096, 1.8810e-003
 165.22300, 33.90919, 1.8901e-003
 165.72300, 34.01746, 1.8989e-003
 166.22300, 34.12587, 1.9086e-003
 166.72300, 34.23421, 1.9173e-003
 167.22300, 34.34283, 1.9267e-003
 167.72300, 34.45142, 1.9358e-003
 168.22300, 34.56020, 1.9451e-003
 168.72300, 34.66903, 1.9541e-003
 169.22300, 34.77782, 1.9634e-003
 169.72300, 34.88648, 1.9725e-003
 170.22300, 34.99536, 1.9816e-003
 170.72300, 35.10421, 1.9908e-003
 171.22300, 35.21322, 2.0000e-003
 171.72300, 35.32252, 2.0088e-003
 172.22300, 35.43199, 2.0181e-003
 172.72300, 35.54178, 2.0269e-003
 173.22300, 35.65166, 2.0359e-003
 173.72300, 35.76123, 2.0450e-003
 174.22300, 35.87084, 2.0545e-003
 174.72300, 35.98046, 2.0635e-003
 175.22300, 36.08997, 2.0728e-003
 175.72300, 36.19964, 2.0817e-003
 176.22300, 36.30904, 2.0907e-003
 176.72300, 36.41898, 2.1000e-003
 177.22300, 36.52900, 2.1088e-003
 177.72300, 36.63924, 2.1178e-003
 178.22300, 36.74962, 2.1269e-003
 178.72300, 36.86010, 2.1364e-003
 179.22300, 36.97068, 2.1456e-003
 179.72300, 37.08127, 2.1545e-003
 180.22300, 37.19187, 2.1639e-003
 180.72300, 37.30256, 2.1727e-003
 181.22300, 37.41308, 2.1822e-003
 181.72300, 37.52359, 2.1912e-003
 182.22300, 37.63435, 2.2005e-003
 182.72300, 37.74530, 2.2099e-003
 183.22300, 37.85649, 2.2186e-003
 183.72300, 37.96775, 2.2278e-003
 184.22300, 38.07915, 2.2368e-003
 184.72300, 38.19075, 2.2455e-003
 185.22300, 38.30237, 2.2547e-003
 185.72300, 38.41390, 2.2641e-003
 186.22300, 38.52546, 2.2728e-003
 186.72300, 38.63720, 2.2819e-003
 187.22300, 38.74897, 2.2909e-003
 187.72300, 38.86079, 2.2998e-003
 188.22300, 38.97257, 2.3092e-003
 188.72300, 39.08467, 2.3185e-003
 189.22300, 39.19683, 2.3274e-003
 189.72300, 39.30899, 2.3370e-003
 190.22300, 39.42116, 2.3459e-003
 190.72300, 39.53336, 2.3547e-003
 191.22300, 39.64553, 2.3638e-003
 191.72300, 39.75782, 2.3731e-003
 192.22300, 39.87020, 2.3826e-003
 192.72300, 39.98251, 2.3912e-003
 193.22300, 40.09508, 2.4006e-003
 193.72300, 40.20765, 2.4098e-003
 194.22300, 40.32045, 2.4188e-003
 194.72300, 40.43320, 2.4273e-003
 195.22300, 40.54627, 2.4371e-003
 195.72300, 40.65917, 2.4461e-003
 196.22300, 40.77222, 2.4553e-003
 196.72300, 40.88524, 2.4636e-003
 197.22300, 40.99837, 2.4733e-003
 197.72300, 41.11162, 2.4825e-003
 198.22300, 41.22496, 2.4916e-003
 198.72300, 41.33842, 2.5005e-003
 199.22300, 41.45195, 2.5096e-003
 199.72300, 41.56564, 2.5188e-003
 200.22300, 41.67951, 2.5279e-003
 200.72300, 41.79340, 2.5368e-003
 201.22300, 41.90710, 2.5459e-003
 201.72300, 42.02090, 2.5550e-003
 202.22300, 42.13474, 2.5637e-003
 202.72300, 42.24865, 2.5732e-003
 203.22300, 42.36246, 2.5820e-003
 203.72300, 42.47629, 2.5912e-003
 204.22300, 42.59022, 2.6002e-003
 204.72300, 42.70429, 2.6097e-003
 205.22300, 42.81864, 2.6185e-003
 205.72300, 42.93308, 2.6275e-003
 206.22300, 43.04747, 2.6368e-003
 206.72300, 43.16172, 2.6449e-003
 207.22300, 43.27620, 2.6544e-003
 207.72300, 43.39062, 2.6632e-003
 208.22300, 43.50463, 2.6728e-003
 208.72300, 43.61863, 2.6816e-003
 209.22300, 43.73282, 2.6906e-003
 209.72300, 43.84733, 2.6993e-003
 210.22300, 43.96176, 2.7082e-003
 210.72300, 44.07627, 2.7173e-003
 211.22300, 44.19099, 2.7266e-003
 211.72300, 44.30577, 2.7352e-003
 212.22300, 44.42046, 2.7443e-003
 212.72300, 44.53522, 2.7531e-003
 213.22300, 44.65018, 2.7620e-003
 213.72300, 44.76524, 2.7713e-003
 214.22300, 44.88050, 2.7804e-003
 214.72300, 44.99594, 2.7893e-003
 215.22300, 45.11147, 2.7991e-003
 215.72300, 45.22707, 2.8076e-003
 216.22300, 45.34265, 2.8163e-003
 216.72300, 45.45821, 2.8255e-003
 217.22300, 45.57390, 2.8344e-003
 217.72300, 45.68940, 2.8436e-003
 218.22300, 45.80515, 2.8530e-003
 218.72300, 45.92099, 2.8622e-003
 219.22300, 46.03694, 2.8713e-003
 219.72300, 46.15287, 2.8799e-003
 220.22300, 46.26901, 2.8895e-003
 220.72300, 46.38542, 2.8983e-003
 221.22300, 46.50213, 2.9075e-003
 221.72300, 46.61885, 2.9163e-003
 222.22300, 46.73571, 2.9252e-003
 222.72300, 46.85262, 2.9346e-003
 223.22300, 46.96956, 2.9437e-003
 223.72300, 47.08621, 2.9529e-003
 224.22300, 47.20278, 2.9622e-003
 224.72300, 47.31939, 2.9706e-003
 225.22300, 47.43598, 2.9801e-003
 225.72300, 47.55255, 2.9889e-003
 226.22300, 47.66925, 2.9978e-003
 226.72300, 47.78619, 3.0065e-003
 227.22300, 47.90340, 3.0158e-003
 227.72300, 48.02057, 3.0246e-003
 228.22300, 48.13805, 3.0338e-003
 228.72300, 48.25600, 3.0428e-003
 229.22300, 48.37383, 3.0519e-003
 229.72300, 48.49151, 3.0610e-003
 230.22300, 48.60867, 3.0697e-003
 230.72300, 48.72595, 3.0795e-003
 231.22300, 48.84333, 3.0883e-003
 231.72300, 48.96068, 3.0974e-003
 232.22300, 49.07812, 3.1060e-003
 232.72300, 49.19573, 3.1146e-003
 233.22300, 49.31371, 3.1239e-003
 233.72300, 49.43188, 3.1328e-003
 234.22300, 49.55000, 3.1424e-003
 234.72300, 49.66796, 3.1510e-003
 235.22300, 49.78600, 3.1605e-003
 235.72300, 49.90429, 3.1694e-003
 236.22300, 50.02280, 3.1785e-003
 236.72300, 50.14108, 3.1871e-003
 237.22300, 50.25931, 3.1960e-003
 237.72300, 50.37760, 3.2053e-003
 238.22300, 50.49597, 3.2141e-003
 238.72300, 50.61438, 3.2232e-003
 239.22300, 50.73284, 3.2320e-003
 239.72300, 50.85164, 3.2416e-003
 240.22300, 50.97077, 3.2503e-003
 240.72300, 51.08993, 3.2598e-003
 241.22300, 51.20932, 3.2686e-003
 241.72300, 51.32877, 3.2779e-003
 242.22300, 51.44817, 3.2867e-003
 242.72300, 51.56784, 3.2956e-003
 243.22300, 51.68751, 3.3048e-003
 243.72300, 51.80746, 3.3143e-003
 244.22300, 51.92733, 3.3235e-003
 244.72300, 52.04723, 3.3322e-003
 245.22300, 52.16752, 3.3410e-003
 245.72300, 52.28771, 3.3502e-003
 246.22300, 52.40796, 3.3596e-003
 246.72300, 52.52819, 3.3685e-003
 247.22300, 52.64821, 3.3776e-003
 247.72300, 52.76847, 3.3867e-003
 248.22300, 52.88862, 3.3959e-003
 248.72300, 53.00883, 3.4046e-003
 249.22300, 53.12906, 3.4140e-003
 249.72300, 53.24953, 3.4223e-003
 250.22300, 53.37022, 3.4323e-003
 250.72300, 53.49082, 3.4409e-003
 251.22300, 53.61162, 3.4499e-003
 251.72300, 53.73242, 3.4591e-003
 252.22300, 53.85314, 3.4677e-003
 252.72300, 53.97375, 3.4769e-003
 253.22300, 54.09460, 3.4862e-003
 253.72300, 54.21553, 3.4952e-003
 254.22300, 54.33638, 3.5042e-003
 254.72300, 54.45751, 3.5131e-003
 255.22300, 54.57869, 3.5221e-003
 255.72300, 54.70007, 3.5312e-003
 256.22300, 54.82148, 3.5398e-003
 256.72300, 54.94311, 3.5490e-003
 257.22300, 55.06466, 3.5583e-003
 257.72300, 55.18628, 3.5671e-003
 258.22300, 55.30810, 3.5757e-003
 258.72300, 55.42990, 3.5851e-003
 259.22300, 55.55174, 3.5938e-003
 259.72300, 55.67338, 3.6031e-003
 260.22300, 55.79512, 3.6121e-003
 260.72300, 55.91683, 3.6212e-003
 261.22300, 56.03863, 3.6301e-003
 261.72300, 56.16056, 3.6386e-003
 262.22300, 56.28271, 3.6481e-003
 262.72300, 56.40503, 3.6563e-003
 263.22300, 56.52761, 3.6667e-003
 263.72300, 56.65029, 3.6749e-003
 264.22300, 56.77296, 3.6844e-003
 264.72300, 56.89574, 3.6930e-003
 265.22300, 57.01858, 3.7017e-003
 265.72300, 57.14158, 3.7111e-003
 266.22300, 57.26454, 3.7197e-003
 266.72300, 57.38757, 3.7291e-003
 267.22300, 57.51064, 3.7386e-003
 267.72300, 57.63385, 3.7471e-003
 268.22300, 57.75705, 3.7557e-003
 268.72300, 57.88026, 3.7650e-003
 269.22300, 58.00361, 3.7741e-003
 269.72300, 58.12700, 3.7833e-003
 270.22300, 58.25050, 3.7927e-003
 270.72300, 58.37391, 3.8018e-003
 271.22300, 58.49733, 3.8109e-003
 271.72300, 58.62060, 3.8199e-003
 272.22300, 58.74408, 3.8283e-003
 272.72300, 58.86769, 3.8374e-003
 273.22300, 58.99130, 3.8465e-003
 273.72300, 59.11512, 3.8554e-003
 274.22300, 59.23928, 3.8649e-003
 274.72300, 59.36371, 3.8740e-003
 275.22300, 59.48809, 3.8826e-003
 275.72300, 59.61269, 3.8918e-003
 276.22300, 59.73755, 3.9007e-003
 276.72300, 59.86262, 3.9095e-003
 277.22300, 59.98754, 3.9187e-003
 277.72300, 60.11261, 3.9272e-003
 278.22300, 60.23785, 3.9370e-003
 278.72300, 60.36304, 3.9460e-003
 279.22300, 60.48812, 3.9546e-003
 279.72300, 60.61321, 3.9634e-003
 280.22300, 60.73834, 3.9724e-003
 280.72300, 60.86349, 3.9820e-003
 281.22300, 60.98856, 3.9906e-003
 281.72300, 61.11387, 3.9999e-003
 282.22300, 61.23907, 4.0088e-003
 282.72300, 61.36448, 4.0174e-003
 283.22300, 61.49001, 4.0267e-003
 283.72300, 61.61557, 4.0354e-003
 284.22300, 61.74135, 4.0449e-003
 284.72300, 61.86732, 4.0537e-003
 285.22300, 61.99351, 4.0631e-003
 285.72300, 62.11956, 4.0714e-003
 286.22300, 62.24588, 4.0809e-003
 286.72300, 62.37243, 4.0896e-003
 287.22300, 62.49885, 4.0990e-003
 287.72300, 62.62540, 4.1076e-003
 288.22300, 62.75203, 4.1162e-003
 288.72300, 62.87877, 4.1252e-003
 289.22300, 63.00565, 4.1351e-003
 289.72300, 63.13262, 4.1438e-003
 290.22300, 63.25974, 4.1528e-003
 290.72300, 63.38695, 4.1614e-003
 291.22300, 63.51437, 4.1700e-003
 291.72300, 63.64157, 4.1797e-003
 292.22300, 63.76874, 4.1882e-003
 292.72300, 63.89606, 4.1978e-003
 293.22300, 64.02337, 4.2063e-003
 293.72300, 64.15077, 4.2157e-003
 294.22300, 64.27839, 4.2247e-003
 294.72300, 64.40615, 4.2338e-003
 295.22300, 64.53381, 4.2431e-003
 295.72300, 64.66152, 4.2515e-003
 296.22300, 64.78921, 4.2615e-003
 296.72300, 64.91704, 4.2704e-003
 297.22300, 65.04516, 4.2791e-003
 297.72300, 65.17331, 4.2881e-003
 298.22300, 65.30157, 4.2967e-003
 298.72300, 65.42992, 4.3061e-003
 299.22300, 65.55841, 4.3150e-003
 299.72300, 65.68700, 4.3243e-003
 300.22300, 65.81552, 4.3331e-003
 300.72300, 65.94431, 4.3414e-003
 301.22300, 66.07324, 4.3506e-003
 301.72300, 66.20216, 4.3595e-003
 302.22300, 66.33095, 4.3691e-003
 302.72300, 66.45996, 4.3773e-003
 303.22300, 66.58883, 4.3867e-003
 303.72300, 66.71772, 4.3957e-003
 304.22300, 66.84676, 4.4048e-003
 304.72300, 66.97614, 4.4138e-003
 305.22300, 67.10559, 4.4227e-003
 305.72300, 67.23507, 4.4311e-003
 306.22300, 67.36490, 4.4406e-003
 306.72300, 67.49448, 4.4488e-003
 307.22300, 67.62408, 4.4582e-003
 307.72300, 67.75402, 4.4677e-003
 308.22300, 67.88398, 4.4767e-003
 308.72300, 68.01387, 4.4853e-003
 309.22300, 68.14434, 4.4936e-003
 309.72300, 68.27503, 4.5035e-003
 310.22300, 68.40560, 4.5127e-003
 310.72300, 68.53590, 4.5216e-003
 311.22300, 68.66617, 4.5302e-003
 311.72300, 68.79642, 4.5385e-003
 312.22300, 68.92666, 4.5482e-003
 312.72300, 69.05691, 4.5572e-003
 313.22300, 69.18732, 4.5654e-003
 313.72300, 69.31805, 4.5747e-003
 314.22300, 69.44893, 4.5837e-003
 314.72300, 69.57986, 4.5928e-003
 315.22300, 69.71100, 4.6020e-003
 315.72300, 69.84235, 4.6107e-003
 316.22300, 69.97371, 4.6197e-003
 316.72300, 70.10512, 4.6286e-003
 317.22300, 70.23672, 4.6377e-003
 317.72300, 70.36798, 4.6464e-003
 318.22300, 70.49925, 4.6557e-003
 318.72300, 70.63084, 4.6643e-003
 319.22300, 70.76263, 4.6731e-003
 319.72300, 70.89439, 4.6822e-003
 320.22300, 71.02616, 4.6909e-003
 320.72300, 71.15806, 4.7004e-003
 321.22300, 71.28999, 4.7090e-003
 321.72300, 71.42179, 4.7182e-003
 322.22300, 71.55353, 4.7271e-003
 322.72300, 71.68530, 4.7360e-003
 323.22300, 71.81720, 4.7453e-003
 323.72300, 71.94917, 4.7540e-003
 324.22300, 72.08116, 4.7625e-003
 324.72300, 72.21328, 4.7717e-003
 325.22300, 72.34559, 4.7806e-003
 325.72300, 72.47808, 4.7900e-003
 326.22300, 72.61081, 4.7985e-003
 326.72300, 72.74369, 4.8074e-003
 327.22300, 72.87661, 4.8166e-003
 327.72300, 73.00951, 4.8253e-003
 328.22300, 73.14268, 4.8338e-003
 328.72300, 73.27576, 4.8436e-003
 329.22300, 73.40887, 4.8523e-003
 329.72300, 73.54193, 4.8617e-003
 330.22300, 73.67546, 4.8699e-003
 330.72300, 73.80906, 4.8794e-003
 331.22300, 73.94284, 4.8885e-003
 331.72300, 74.07676, 4.8969e-003
 332.22300, 74.21083, 4.9063e-003
 332.72300, 74.34488, 4.9154e-003
 333.22300, 74.47877, 4.9236e-003
 333.72300, 74.61262, 4.9331e-003
 334.22300, 74.74637, 4.9420e-003
 334.72300, 74.88020, 4.9507e-003
 335.22300, 75.01424, 4.9598e-003
 335.72300, 75.14856, 4.9685e-003
 336.22300, 75.28336, 4.9769e-003
 336.72300, 75.41858, 4.9862e-003
 337.22300, 75.55375, 4.9946e-003
 337.72300, 75.68862, 5.0039e-003
 338.22300, 75.82330, 5.0122e-003
 338.72300, 75.95769, 5.0209e-003
 339.22300, 76.09168, 5.0306e-003
 339.72300, 76.22580, 5.0394e-003
 340.22300, 76.36049, 5.0478e-003
 340.72300, 76.49565, 5.0573e-003
 341.22300, 76.63088, 5.0658e-003
 341.72300, 76.76630, 5.0747e-003
 342.22300, 76.90204, 5.0844e-003
 342.72300, 77.03765, 5.0929e-003
 343.22300, 77.17303, 5.1024e-003
 343.72300, 77.30870, 5.1112e-003
 344.22300, 77.44409, 5.1196e-003
 344.72300, 77.57970, 5.1290e-003
 345.22300, 77.71540, 5.1383e-003
 345.72300, 77.85136, 5.1471e-003
 346.22300, 77.98745, 5.1560e-003
 346.72300, 78.12401, 5.1652e-003
 347.22300, 78.26056, 5.1742e-003
 347.72300, 78.39783, 5.1828e-003
 348.22300, 78.53520, 5.1919e-003
 348.72300, 78.67258, 5.2006e-003
 349.22300, 78.81049, 5.2101e-003
 349.72300, 78.94842, 5.2189e-003
 350.22300, 79.08593, 5.2277e-003
 350.72300, 79.22362, 5.2365e-003
 351.22300, 79.36137, 5.2458e-003
 351.72300, 79.49886, 5.2537e-003
 352.22300, 79.63649, 5.2631e-003
 352.72300, 79.77423, 5.2723e-003
 353.22300, 79.91200, 5.2814e-003
 353.72300, 80.04961, 5.2902e-003
 354.22300, 80.18731, 5.2987e-003
 354.72300, 80.32486, 5.3079e-003
 355.22300, 80.46258, 5.3164e-003
 355.72300, 80.59980, 5.3248e-003
 356.22300, 80.73742, 5.3343e-003
 356.72300, 80.87520, 5.3429e-003
 357.22300, 81.01296, 5.3518e-003
 357.72300, 81.15064, 5.3599e-003
 358.22300, 81.28873, 5.3687e-003
 358.72300, 81.42684, 5.3779e-003
 359.22300, 81.56496, 5.3865e-003
 359.72300, 81.70360, 5.3956e-003
 360.22300, 81.84248, 5.4042e-003
 360.72300, 81.98121, 5.4133e-003
 361.22300, 82.12005, 5.4222e-003
 361.72300, 82.25897, 5.4313e-003
 362.22300, 82.39759, 5.4405e-003
 362.72300, 82.53604, 5.4490e-003
 363.22300, 82.67492, 5.4578e-003
 363.72300, 82.81399, 5.4672e-003
 364.22300, 82.95320, 5.4759e-003
 364.72300, 83.09236, 5.4847e-003
 365.22300, 83.23164, 5.4940e-003
 365.72300, 83.37079, 5.5029e-003
 366.22300, 83.51011, 5.5116e-003
 366.72300, 83.64937, 5.5209e-003
 367.22300, 83.78921, 5.5295e-003
 367.72300, 83.92936, 5.5381e-003
 368.22300, 84.06965, 5.5472e-003
 368.72300, 84.20987, 5.5561e-003
 369.22300, 84.35037, 5.5648e-003
 369.72300, 84.49059, 5.5743e-003
 370.22300, 84.63075, 5.5828e-003
 370.72300, 84.77089, 5.5914e-003
 371.22300, 84.91122, 5.6007e-003
 371.72300, 85.05141, 5.6097e-003
 372.22300, 85.19181, 5.6183e-003
 372.72300, 85.33229, 5.6270e-003
 373.22300, 85.47321, 5.6365e-003
 373.72300, 85.61434, 5.6451e-003
 374.22300, 85.75537, 5.6544e-003
 374.72300, 85.89658, 5.6628e-003
 375.22300, 86.03768, 5.6717e-003
 375.72300, 86.17844, 5.6815e-003
 376.22300, 86.31914, 5.6901e-003
 376.72300, 86.45987, 5.6990e-003
 377.22300, 86.60054, 5.7073e-003
 377.72300, 86.74150, 5.7168e-003
 378.22300, 86.88293, 5.7257e-003
 378.72300, 87.02463, 5.7343e-003
 379.22300, 87.16698, 5.7439e-003
 379.72300, 87.30951, 5.7524e-003
 380.22300, 87.45198, 5.7618e-003
 380.72300, 87.59417, 5.7709e-003
 381.22300, 87.73639, 5.7793e-003
 381.72300, 87.87829, 5.7884e-003
 382.22300, 88.01988, 5.7975e-003
 382.72300, 88.16171, 5.8062e-003
 383.22300, 88.30349, 5.8155e-003
 383.72300, 88.44542, 5.8249e-003
 384.22300, 88.58755, 5.8341e-003
 384.72300, 88.73051, 5.8424e-003
 385.22300, 88.87329, 5.8519e-003
 385.72300, 89.01645, 5.8617e-003
 386.22300, 89.15950, 5.8709e-003
 386.72300, 89.30260, 5.8799e-003
 387.22300, 89.44562, 5.8897e-003
 387.72300, 89.58923, 5.8985e-003
 388.22300, 89.73312, 5.9084e-003
 388.72300, 89.87760, 5.9168e-003
 389.22300, 90.02243, 5.9265e-003
 389.72300, 90.16763, 5.9361e-003
 390.22300, 90.31296, 5.9455e-003
 390.72300, 90.45872, 5.9555e-003
 391.22300, 90.60457, 5.9651e-003
 391.72300, 90.75080, 5.9740e-003
 392.22300, 90.89739, 5.9834e-003
 392.72300, 91.04414, 5.9929e-003
 393.22300, 91.19063, 6.0025e-003
 393.72300, 91.33708, 6.0114e-003
 394.22300, 91.48336, 6.0204e-003
 394.72300, 91.62911, 6.0296e-003
 395.22300, 91.77478, 6.0384e-003
 395.72300, 91.91987, 6.0471e-003
 396.22300, 92.06458, 6.0555e-003
 396.72300, 92.20859, 6.0650e-003
 397.22300, 92.35194, 6.0729e-003
 397.72300, 92.49437, 6.0815e-003
 398.22300, 92.63657, 6.0899e-003
 398.72300, 92.77799, 6.0986e-003
 399.22300, 92.91897, 6.1064e-003
 399.72300, 93.05929, 6.1143e-003
 400.22300, 93.19945, 6.1227e-003
 400.72300, 93.33919, 6.1320e-003
 401.22300, 93.47865, 6.1393e-003
 401.72300, 93.61761, 6.1475e-003
 402.22300, 93.75637, 6.1555e-003
 402.72300, 93.89484, 6.1644e-003
 403.22300, 94.03318, 6.1729e-003
 403.72300, 94.17130, 6.1808e-003
 404.22300, 94.30957, 6.1891e-003
 404.72300, 94.44845, 6.1981e-003
 405.22300, 94.58745, 6.2062e-003
 405.72300, 94.72624, 6.2141e-003
 406.22300, 94.86541, 6.2237e-003
 406.72300, 95.00482, 6.2320e-003
 407.22300, 95.14414, 6.2408e-003
 407.72300, 95.28394, 6.2502e-003
 408.22300, 95.42425, 6.2590e-003
 408.72300, 95.56504, 6.2670e-003
 409.22300, 95.70621, 6.2761e-003
 409.72300, 95.84786, 6.2854e-003
 410.22300, 95.98953, 6.2938e-003
 410.72300, 96.13151, 6.3024e-003
 411.22300, 96.27363, 6.3109e-003
 411.72300, 96.41587, 6.3203e-003
 412.22300, 96.55820, 6.3291e-003
 412.72300, 96.70070, 6.3379e-003
 413.22300, 96.84345, 6.3466e-003
 413.72300, 96.98617, 6.3560e-003
 414.22300, 97.12916, 6.3646e-003
 414.72300, 97.27237, 6.3729e-003
 415.22300, 97.41598, 6.3829e-003
 415.72300, 97.55990, 6.3912e-003
 416.22300, 97.70426, 6.3995e-003
 416.72300, 97.84858, 6.4079e-003
 417.22300, 97.99295, 6.4167e-003
 417.72300, 98.13741, 6.4264e-003
 418.22300, 98.28206, 6.4349e-003
 418.72300, 98.42686, 6.4434e-003
 419.22300, 98.57200, 6.4522e-003
 419.72300, 98.71756, 6.4618e-003
 420.22300, 98.86330, 6.4707e-003
 420.72300, 99.00913, 6.4794e-003
 421.22300, 99.15538, 6.4882e-003
 421.72300, 99.30195, 6.4975e-003
 422.22300, 99.44888, 6.5062e-003
 422.72300, 99.59622, 6.5151e-003
 423.22300, 99.74400, 6.5238e-003
 423.72300, 99.89183, 6.5327e-003
 424.22300,100.03974, 6.5418e-003
 424.72300,100.18791, 6.5510e-003
 425.22300,100.33631, 6.5599e-003
 425.72300,100.48466, 6.5686e-003
 426.22300,100.63340, 6.5782e-003
 426.72300,100.78237, 6.5867e-003
 427.22300,100.93127, 6.5957e-003
 427.72300,101.08045, 6.6046e-003
 428.22300,101.22953, 6.6133e-003
 428.72300,101.37881, 6.6229e-003
 429.22300,101.52814, 6.6313e-003
 429.72300,101.67763, 6.6402e-003
 430.22300,101.82713, 6.6488e-003
 430.72300,101.97694, 6.6579e-003
 431.22300,102.12710, 6.6669e-003
 431.72300,102.27692, 6.6759e-003
 432.22300,102.42683, 6.6842e-003
 432.72300,102.57703, 6.6943e-003
 433.22300,102.72736, 6.7032e-003
 433.72300,102.87774, 6.7117e-003
 434.22300,103.02836, 6.7199e-003
 434.72300,103.17929, 6.7299e-003
 435.22300,103.33023, 6.7384e-003
 435.72300,103.48088, 6.7471e-003
 436.22300,103.63160, 6.7562e-003
 436.72300,103.78253, 6.7657e-003
 437.22300,103.93344, 6.7739e-003
 437.72300,104.08484, 6.7830e-003
 438.22300,104.23669, 6.7924e-003
 438.72300,104.38862, 6.8009e-003
 439.22300,104.54459, 6.8102e-003
 439.72300,104.70125, 6.8192e-003
 440.22300,104.85728, 6.8276e-003
 440.72300,105.01364, 6.8369e-003
 441.22300,105.16891, 6.8457e-003
 441.72300,105.32100, 6.8548e-003
 442.22300,105.47331, 6.8639e-003
 442.72300,105.62606, 6.8727e-003
 443.22300,105.77891, 6.8812e-003
 443.72300,105.93156, 6.8910e-003
 444.22300,106.08443, 6.9001e-003
 444.72300,106.23794, 6.9090e-003
 445.22300,106.39165, 6.9179e-003
 445.72300,106.54537, 6.9262e-003
 446.22300,106.69928, 6.9355e-003
 446.72300,106.85248, 6.9434e-003
 447.22300,107.00548, 6.9518e-003
 447.72300,107.15831, 6.9604e-003
 448.22300,107.31146, 6.9700e-003
 448.72300,107.46476, 6.9788e-003
 449.22300,107.61838, 6.9873e-003
 449.72300,107.77208, 6.9961e-003
 450.22300,107.92586, 7.0049e-003
 450.72300,108.07916, 7.0139e-003
 451.22300,108.23264, 7.0227e-003
 451.72300,108.38627, 7.0314e-003
 452.22300,108.53997, 7.0398e-003
 452.72300,108.69398, 7.0500e-003
 453.22300,108.84833, 7.0584e-003
 453.72300,109.00276, 7.0669e-003
 454.22300,109.15716, 7.0758e-003
 454.72300,109.31143, 7.0852e-003
 455.22300,109.46581, 7.0940e-003
 455.72300,109.62004, 7.1026e-003
 456.22300,109.77425, 7.1113e-003
 456.72300,109.92867, 7.1210e-003
 457.22300,110.08339, 7.1297e-003
 457.72300,110.23821, 7.1388e-003
 458.22300,110.39348, 7.1472e-003
 458.72300,110.54861, 7.1560e-003
 459.22300,110.70371, 7.1652e-003
 459.72300,110.85862, 7.1739e-003
 460.22300,111.01351, 7.1831e-003
 460.72300,111.16853, 7.1917e-003
 461.22300,111.32394, 7.2011e-003
 461.72300,111.47939, 7.2097e-003
 462.22300,111.63515, 7.2186e-003
 462.72300,111.79083, 7.2276e-003
 463.22300,111.94693, 7.2361e-003
 463.72300,112.10341, 7.2454e-003
 464.22300,112.25974, 7.2537e-003
 464.72300,112.41582, 7.2629e-003
 465.22300,112.57214, 7.2721e-003
 465.72300,112.72748, 7.2809e-003
 466.22300,112.88275, 7.2897e-003
 466.72300,113.03818, 7.2983e-003
 467.22300,113.19350, 7.3072e-003
 467.72300,113.34885, 7.3165e-003
 468.22300,113.50433, 7.3252e-003
 468.72300,113.66021, 7.3346e-003
 469.22300,113.81620, 7.3430e-003
 469.72300,113.97259, 7.3513e-003
 470.22300,114.12877, 7.3601e-003
 470.72300,114.28521, 7.3698e-003
 471.22300,114.44135, 7.3786e-003
 471.72300,114.59776, 7.3868e-003
 472.22300,114.75405, 7.3957e-003
 472.72300,114.91059, 7.4043e-003
 473.22300,115.06732, 7.4140e-003
 473.72300,115.22440, 7.4220e-003
 474.22300,115.38141, 7.4312e-003
 474.72300,115.53867, 7.4410e-003
 475.22300,115.69563, 7.4499e-003
 475.72300,115.85280, 7.4587e-003
 476.22300,116.01010, 7.4669e-003
 476.72300,116.16761, 7.4761e-003
 477.22300,116.32514, 7.4852e-003
 477.72300,116.48267, 7.4938e-003
 478.22300,116.64051, 7.5025e-003
 478.72300,116.79858, 7.5120e-003
 479.22300,116.95717, 7.5214e-003
 479.72300,117.11619, 7.5299e-003
 480.22300,117.27546, 7.5381e-003
 480.72300,117.43457, 7.5477e-003
 481.22300,117.59351, 7.5566e-003
 481.72300,117.75202, 7.5653e-003
 482.22300,117.91051, 7.5741e-003
 482.72300,118.06891, 7.5833e-003
 483.22300,118.22763, 7.5919e-003
 483.72300,118.38640, 7.6004e-003
 484.22300,118.54505, 7.6094e-003
 484.72300,118.70369, 7.6191e-003
 485.22300,118.86230, 7.6273e-003
 485.72300,119.02060, 7.6358e-003
 486.22300,119.17916, 7.6452e-003
 486.72300,119.33811, 7.6542e-003
 487.22300,119.49684, 7.6628e-003
 487.72300,119.65564, 7.6714e-003
 488.22300,119.81446, 7.6812e-003
 488.72300,119.97299, 7.6903e-003
 489.22300,120.13147, 7.6989e-003
 489.72300,120.29049, 7.7073e-003
 490.22300,120.44985, 7.7163e-003
 490.72300,120.60950, 7.7249e-003
 491.22300,120.76941, 7.7339e-003
 491.72300,120.92952, 7.7423e-003
 492.22300,121.08941, 7.7510e-003
 492.72300,121.24930, 7.7605e-003
 493.22300,121.40962, 7.7693e-003
 493.72300,121.56998, 7.7785e-003
 494.22300,121.72999, 7.7866e-003
 494.72300,121.89057, 7.7958e-003
 495.22300,122.05071, 7.8053e-003
 495.72300,122.21109, 7.8135e-003
 496.22300,122.37165, 7.8223e-003
 496.72300,122.53248, 7.8317e-003
 497.22300,122.69302, 7.8406e-003
 497.72300,122.85315, 7.8488e-003
 498.22300,123.01337, 7.8574e-003
 498.72300,123.17354, 7.8662e-003
 499.22300,123.33346, 7.8754e-003
 499.72300,123.49353, 7.8845e-003
 500.22300,123.65412, 7.8930e-003
 500.72300,123.81483, 7.9012e-003
 501.22300,123.97580, 7.9116e-003
 501.72300,124.13704, 7.9197e-003
 502.22300,124.29859, 7.9286e-003
 502.72300,124.46000, 7.9368e-003
 503.22300,124.62156, 7.9466e-003
 503.72300,124.78317, 7.9552e-003
 504.22300,124.94485, 7.9636e-003
 504.72300,125.10672, 7.9724e-003
 505.22300,125.26879, 7.9821e-003
 505.72300,125.43103, 7.9894e-003
 506.22300,125.59311, 7.9976e-003
 506.72300,125.75523, 8.0060e-003
 507.22300,125.91720, 8.0152e-003
 507.72300,126.07916, 8.0247e-003
 508.22300,126.24132, 8.0331e-003
 508.72300,126.40362, 8.0413e-003
 509.22300,126.56598, 8.0504e-003
 509.72300,126.72811, 8.0592e-003
 510.22300,126.89027, 8.0685e-003
 510.72300,127.05263, 8.0770e-003
 511.22300,127.21504, 8.0851e-003
 511.72300,127.37745, 8.0946e-003
 512.22300,127.53974, 8.1035e-003
 512.72300,127.70191, 8.1121e-003
 513.22300,127.86407, 8.1214e-003
 513.72300,128.02662, 8.1303e-003
 514.22300,128.18969, 8.1392e-003
 514.72300,128.35255, 8.1476e-003
 515.22300,128.51561, 8.1560e-003
 515.72300,128.67900, 8.1655e-003
 516.22300,128.84227, 8.1743e-003
 516.72300,129.00614, 8.1829e-003
 517.22300,129.17031, 8.1918e-003
 517.72300,129.33449, 8.2012e-003
 518.22300,129.49836, 8.2103e-003
 518.72300,129.66153, 8.2189e-003
 519.22300,129.82444, 8.2274e-003
 519.72300,129.98770, 8.2360e-003
 520.22300,130.15074, 8.2456e-003
 520.72300,130.31437, 8.2538e-003
 521.22300,130.47875, 8.2631e-003
 521.72300,130.64297, 8.2709e-003
 522.22300,130.80776, 8.2795e-003
 522.72300,130.97258, 8.2897e-003
 523.22300,131.13690, 8.2985e-003
 523.72300,131.30109, 8.3073e-003
 524.22300,131.46528, 8.3158e-003
 524.72300,131.62937, 8.3243e-003
 525.22300,131.79381, 8.3334e-003
 525.72300,131.95793, 8.3422e-003
 526.22300,132.12196, 8.3507e-003
 526.72300,132.28592, 8.3603e-003
 527.22300,132.44991, 8.3688e-003
 527.72300,132.61418, 8.3774e-003
 528.22300,132.77871, 8.3863e-003
 528.72300,132.94343, 8.3953e-003
 529.22300,133.10811, 8.4045e-003
 529.72300,133.27326, 8.4138e-003
 530.22300,133.43896, 8.4227e-003
 530.72300,133.60516, 8.4316e-003
 531.22300,133.77169, 8.4415e-003
 531.72300,133.93857, 8.4509e-003
 532.22300,134.10562, 8.4599e-003
 532.72300,134.27336, 8.4696e-003
 533.22300,134.44157, 8.4795e-003
 533.72300,134.61034, 8.4892e-003
 534.22300,134.77963, 8.4981e-003
 534.72300,134.94922, 8.5078e-003
 535.22300,135.11912, 8.5168e-003
 535.72300,135.28920, 8.5273e-003
 536.22300,135.45934, 8.5369e-003
 536.72300,135.62941, 8.5460e-003
 537.22300,135.79940, 8.5549e-003
 537.72300,135.96976, 8.5648e-003
 538.22300,136.13951, 8.5737e-003
 538.72300,136.30902, 8.5822e-003
 539.22300,136.47799, 8.5902e-003
 539.72300,136.64575, 8.5986e-003
 540.22300,136.81279, 8.6064e-003
 540.72300,136.97865, 8.6164e-003
 541.22300,137.14310, 8.6245e-003
 541.72300,137.30663, 8.6328e-003
 542.22300,137.46973, 8.6411e-003
 542.72300,137.63180, 8.6496e-003
 543.22300,137.79330, 8.6577e-003
 543.72300,137.95378, 8.6656e-003
 544.22300,138.11351, 8.6738e-003
 544.72300,138.27308, 8.6834e-003
 545.22300,138.43259, 8.6915e-003
 545.72300,138.59231, 8.7003e-003
 546.22300,138.75225, 8.7078e-003
 546.72300,138.91226, 8.7175e-003
 547.22300,139.07232, 8.7259e-003
 547.72300,139.23243, 8.7341e-003
 548.22300,139.39308, 8.7425e-003
 548.72300,139.55406, 8.7508e-003
 549.22300,139.71523, 8.7609e-003
 549.72300,139.87702, 8.7692e-003
 550.22300,140.03920, 8.7775e-003
 550.72300,140.20172, 8.7864e-003
 551.22300,140.36445, 8.7950e-003
 551.72300,140.52765, 8.8052e-003
 552.22300,140.69082, 8.8135e-003
 552.72300,140.85456, 8.8219e-003
 553.22300,141.01857, 8.8307e-003
 553.72300,141.18259, 8.8397e-003
 554.22300,141.34698, 8.8490e-003
 554.72300,141.51139, 8.8575e-003
 555.22300,141.67635, 8.8660e-003
 555.72300,141.84136, 8.8755e-003
 556.22300,142.00674, 8.8836e-003
 556.72300,142.17226, 8.8922e-003
 557.22300,142.33778, 8.9017e-003
 557.72300,142.50378, 8.9103e-003
 558.22300,142.66998, 8.9190e-003
 558.72300,142.83589, 8.9274e-003
 559.22300,143.00235, 8.9366e-003
 559.72300,143.16957, 8.9457e-003
 560.22300,143.33722, 8.9541e-003
 560.72300,143.50513, 8.9630e-003
 561.22300,143.67340, 8.9724e-003
 561.72300,143.84088, 8.9812e-003
 562.22300,144.00880, 8.9901e-003
 562.72300,144.17725, 8.9988e-003
 563.22300,144.34530, 9.0073e-003
 563.72300,144.51416, 9.0171e-003
 564.22300,144.68277, 9.0257e-003
 564.72300,144.85167, 9.0343e-003
 565.22300,145.02110, 9.0428e-003
 565.72300,145.19095, 9.0517e-003
 566.22300,145.36080, 9.0616e-003
 566.72300,145.53033, 9.0702e-003
 567.22300,145.70010, 9.0785e-003
 567.72300,145.87001, 9.0883e-003
 568.22300,146.04026, 9.0970e-003
 568.72300,146.21071, 9.1054e-003
 569.22300,146.38108, 9.1139e-003
 569.72300,146.55156, 9.1229e-003
 570.22300,146.72187, 9.1324e-003
 570.72300,146.89239, 9.1408e-003
 571.22300,147.06291, 9.1495e-003
 571.72300,147.23345, 9.1582e-003
 572.22300,147.40440, 9.1672e-003
 572.72300,147.57572, 9.1759e-003
 573.22300,147.74707, 9.1843e-003
 573.72300,147.91852, 9.1945e-003
 574.22300,148.08989, 9.2033e-003
 574.72300,148.26115, 9.2116e-003
 575.22300,148.43271, 9.2200e-003
 575.72300,148.60435, 9.2296e-003
 576.22300,148.77626, 9.2387e-003
 576.72300,148.94789, 9.2472e-003
 577.22300,149.11951, 9.2561e-003
 577.72300,149.29158, 9.2650e-003
 578.22300,149.46364, 9.2747e-003
 578.72300,149.63612, 9.2833e-003
 579.22300,149.80906, 9.2917e-003
 579.72300,149.98188, 9.3003e-003
 580.22300,150.15478, 9.3092e-003
 580.72300,150.32781, 9.3178e-003
 581.22300,150.50101, 9.3279e-003
 581.72300,150.67427, 9.3361e-003
 582.22300,150.84736, 9.3453e-003
 582.72300,151.02009, 9.3539e-003
 583.22300,151.19241, 9.3630e-003
 583.72300,151.36462, 9.3714e-003
 584.22300,151.53695, 9.3806e-003
