Repository: PAGiesting/thermal-expansion

# thermal-expansion
Calculates linear and volume alphas from dilatometer data (Netzsch DIL-402c) by curve fitting

File: data/8.1mm/oligHawk010s1r3-8x.csv (part 1 of 9)
,Temp./�C,Time/min,dL/Lo,Certificate,Standard,Corrected,delT,EngAlpha,Fitted,Alpha
0,21.53,0.0,1.5194e-05,7.329198569394364e-05,-0.00041692832518056173,0.0005054143108745054,0.0,inf,0.00017238749502442984,2.7753672080281725e-06
0,22.03,4.02318,1.3623e-05,7.610309944171365e-05,-0.00040919794518568496,0.0004989240446273987,0.5,0.0009978480892547973,0.00017377703714415967,2.7827999850155296e-06
0,22.53,4.42213,2.9747e-06,7.89174435872099e-05,-0.0004014638620874495,0.0004833560056746594,1.0,0.0004833560056746594,0.0001751702937238921,2.7902250486849212e-06
0,23.03,4.69738,-6.6556e-06,8.173501487585607e-05,-0.0003937260826750756,0.0004688054975509317,1.5,0.0003125369983672878,0.00017656726090793835,2.797642402915732e-06
0,23.53,4.91933,-1.5849e-05,8.455581005489387e-05,-0.0003859846137319479,0.00045469142378684173,2.0,0.00022734571189342087,0.00017796793484254779,2.805052051587344e-06
0,24.03,5.1101,-2.3285e-05,8.737982587339078e-05,-0.0003782394620356188,0.0004423342879090096,2.5,0.00017693371516360384,0.0001793723116759122,2.8124539985791426e-06
0,24.53,5.28089,-3.0397e-05,9.020705908223663e-05,-0.00037049063435781043,0.0004303006934400471,3.0,0.0001434335644800157,0.00018078038755816065,2.8198482477705136e-06
0,25.03,5.43715,-3.6482e-05,9.303750643414703e-05,-0.00036273813746441445,0.0004192936438985615,3.5,0.00011979818397101756,0.0001821921586413625,2.827234803040839e-06
0,25.53,5.58283,-4.2443e-05,9.587116468365905e-05,-0.0003549819781154921,0.0004084101427991512,4.0,0.0001021025356997878,0.00018360762107952735,2.834613668269503e-06
0,26.03,5.72085,-4.7754e-05,9.870803058713469e-05,-0.0003472221630652691,0.00039817619365240377,4.5,8.848359858942306e-05,0.0001850267710286047,2.8419848473358908e-06
0,26.53,5.85218,-5.2422e-05,0.00010154810090275915,-0.0003394586990621423,0.0003885847999649015,5.0,7.771695999298029e-05,0.00018644960464648305,2.8493483441193868e-06
0,27.03,5.97858,-5.6522e-05,0.0001043913723905391,-0.0003316915928486767,0.0003795609652392158,5.5,6.901108458894832e-05,0.00018787611809299026,2.856704162499375e-06
0,27.53,6.10092,-6.0093e-05,0.00010723784181230784,-0.0003239208511616083,0.00037106569297391616,6.0,6.184428216231936e-05,0.00018930630752989498,2.8640523063552387e-06
0,28.03,6.21996,-6.3156e-05,0.00011008750593172016,-0.00031614648073183954,0.0003630779866635597,6.5,5.5858151794393806e-05,0.0001907401691209048,2.8713927795663647e-06
0,28.53,6.33643,-6.6067e-05,0.00011294036151425664,-0.000308368488284437,0.00035524184979869366,7.0,5.0748835685527664e-05,0.00019217769903166716,2.878725586012134e-06
0,29.03,6.45081,-6.848e-05,0.00011579640532721671,-0.000300586880538644,0.0003479032858658607,7.5,4.638710478211476e-05,0.00019361889342976897,2.8860507295719324e-06
0,29.53,6.56398,-7.0054e-05,0.00011865563413972907,-0.00029280166420786805,0.0003414032983475971,8.0,4.267541229344964e-05,0.00019506374848473826,2.8933682141251443e-06
0,30.03,6.67555,-7.2125e-05,0.00012151804472274302,-0.00028501284599968466,0.00033440589072242764,8.5,3.934186949675619e-05,0.00019651226036803988,2.9006780435511526e-06
0,30.53,6.7861,-7.3331e-05,0.00012438363384903017,-0.0002772204326158389,0.00032827306646486906,9.0,3.6474785162763226e-05,0.00019796442525308114,2.9079802217293437e-06
0,31.03,6.89543,-7.4109e-05,0.00012725239829318793,-0.0002694244307522471,0.00032256782904543506,9.5,3.395450832057211e-05,0.0001994202393152079,2.9152747525391006e-06
0,31.53,7.0034,-7.4811e-05,0.00013012433483163693,-0.00026162484709899014,0.0003169381819306271,10.0,3.169381819306271e-05,0.00020087969873170504,2.922561639859807e-06
0,32.03,7.11046,-7.5304e-05,0.0001329994402426201,-0.0002538216883403218,0.0003115171285829419,10.5,2.9668297960280182e-05,0.0002023427996817994,2.9298408875708486e-06
0,32.53,7.21699,-7.4934e-05,0.00013587771130620357,-0.0002460149611546534,0.00030695867246085693,11.0,2.7905333860077904e-05,0.0002038095383466547,2.9371124995516073e-06
0,33.03,7.32284,-7.4604e-05,0.000138759144804281,-0.00023820467221458315,0.0003023598170188641,11.5,2.6292158001640358e-05,0.00020527991090937576,2.9443764796814702e-06
0,33.53,7.42847,-7.4041e-05,0.0001416437375205649,-0.00023039082818686156,0.00029799356570742646,12.0,2.483279714228554e-05,0.0002067539135550073,2.9516328318398196e-06
0,34.03,7.53378,-7.2974e-05,0.00014453148624059362,-0.0002225734357324191,0.0002941309219730127,12.5,2.353047375784102e-05,0.00020823154247053346,2.958881559906041e-06
0,34.53,7.63909,-7.2486e-05,0.0001474223877517269,-0.00021475250150634027,0.0002896888892580672,13.0,2.2283760712159016e-05,0.00020971279384487777,2.9661226677595163e-06
0,35.03,7.74461,-7.1011e-05,0.00015031643884315035,-0.0002069280321578982,0.00028623347100104854,13.5,2.1202479333411004e-05,0.0002111976638689045,2.973356159279632e-06
0,35.53,7.85,-6.9312e-05,0.00015321363630587358,-0.00019910003433052,0.0002830016706363936,14.0,2.0214405045456685e-05,0.00021268614873541517,2.9805820383457717e-06
0,36.03,7.95541,-6.7497e-05,0.00015611397693272681,-0.0001912685146618024,0.0002798854915945292,14.5,1.9302447696174426e-05,0.00021417824463915418,2.9878003088373195e-06
0,36.53,8.06071,-6.5764e-05,0.0001590174575183661,-0.00018343347978351694,0.000276686937301883,15.0,1.8445795820125535e-05,0.0002156739477768032,2.9950109746336598e-06
0,37.03,8.16586,-6.3072e-05,0.00016192407485926888,-0.00017559493632159952,0.0002744470111808684,15.5,1.7706258785862476e-05,0.0002171732543469855,3.0022140396141764e-06
0,37.53,8.27094,-6.1317e-05,0.0001648338257537402,-0.00016775289089615564,0.0002712697166498959,16.0,1.6954357290618492e-05,0.00021867616055026157,3.009409507658255e-06
0,38.03,8.37608,-5.8996e-05,0.00016774670700190567,-0.00015990735012145693,0.0002686580571233626,16.5,1.6282306492325007e-05,0.00022018266258913436,3.0165973826452783e-06
0,38.53,8.48097,-5.6217e-05,0.0001706627154057132,-0.00015205832060594983,0.00026650403601166303,17.0,1.567670800068606e-05,0.0002216927566680441,3.02377766845463e-06
0,39.03,8.58598,-5.371e-05,0.00017358184776893656,-0.00014420580895224515,0.0002640776567211817,17.5,1.5090151812638955e-05,0.00022320643899337213,3.0309503689656953e-06
0,39.53,8.69064,-5.0689e-05,0.00017650410089717263,-0.00013634982175711984,0.00026216492265429244,18.0,1.4564717925238469e-05,0.00022472370577343971,3.038115488057859e-06
0,40.03,8.79488,-4.7593e-05,0.0001794294715978407,-0.00012849036561152216,0.00026032683720936283,18.5,1.4071720930235829e-05,0.00022624455321850704,3.045273029610504e-06
0,40.53,8.89909,-4.4293e-05,0.0001823579566801849,-0.00012062744710057346,0.0002586924037807584,19.0,1.3615389672671493e-05,0.00022776897754077374,3.052422997503015e-06
0,41.03,9.00301,-4.1012e-05,0.00018528955295527266,-0.00011276107280355427,0.00025703862575882693,19.5,1.318146798763215e-05,0.00022929697495437974,3.0595653956147768e-06
0,41.53,9.10682,-3.7409e-05,0.00018822425723599365,-0.00010489124929392163,0.0002557065065299153,20.0,1.2785325326495766e-05,0.00023082854167540481,3.0667002278251734e-06
0,42.03,9.21034,-3.3883e-05,0.0001911620663370625,-9.701798313929526e-05,0.00025429704947635775,20.5,1.240473412079794e-05,0.00023236367392186772,3.0738274980135887e-06
0,42.53,9.3133,-3.0027e-05,0.0001941029770750188,-8.914128090146967e-05,0.0002532172579764885,21.0,1.2057964665547072e-05,0.00023390236791372794,3.080947210059407e-06
0,43.03,9.41634,-2.6644e-05,0.00019704698626822094,-8.126114913640028e-05,0.0002516641354046212,21.5,1.1705308623470752e-05,0.0002354446198728835,3.0880593678420132e-06
0,43.53,9.519,-2.2623e-05,0.00019999409073685488,-7.337759439421908e-05,0.00025074868513107396,22.0,1.1397667505957908e-05,0.00023699042602317276,3.095163975240791e-06
0,44.03,9.62129,-1.8993e-05,0.00020294428730292802,-6.549062321922414e-05,0.00024944191052215213,22.5,1.1086307134317872e-05,0.00023853978259037387,3.1022610361351234e-06
0,44.53,9.72342,-1.4883e-05,0.0002058975727902727,-5.760024214987794e-05,0.00024861481494015066,23.0,1.080933978000655e-05,0.00024009268580220356,3.1093505544043975e-06
0,45.03,9.82511,-1.0848e-05,0.0002088539440245462,-4.970645771881256e-05,0.00024771240174335877,23.5,1.0540953265674841e-05,0.00024164913188832017,3.1164325339279946e-06
0,45.53,9.92632,-6.7966e-06,0.00021181339783322463,-4.180927645283661e-05,0.00024682607428606125,24.0,1.0284419761919219e-05,0.00024320911708032057,3.1235069785853e-06
0,46.03,10.02707,-2.8105e-06,0.00021477593104561165,-3.390870487291961e-05,0.0002458741359185313,24.5,1.003567901708291e-05,0.00024477263761174105,3.130573892255699e-06
0,46.53,10.12706,1.3748e-06,0.00021774154049283238,-2.6004749494195484e-05,0.00024512108998702787,25.0,9.804843599481115e-06,0.0002463396897180582,3.1376332788185744e-06
0,47.03,10.22708,5.5744e-06,0.00022071022300783772,-1.8097416825979887e-05,0.0002443820398338176,25.5,9.583609405247749e-06,0.00024791026963668847,3.1446851421533107e-06
0,47.53,10.32674,9.8716e-06,0.00022368197542539919,-1.0186713371745926e-05,0.0002437402887971451,26.0,9.374626492197889e-06,0.0002494843736069864,3.151729486139293e-06
0,48.03,10.42599,1.4028e-05,0.00022665679458211407,-2.2726456291415065e-06,0.00024295744021125558,26.5,9.168205290990776e-06,0.00025106199787024944,3.158766314655904e-06
0,48.53,10.52471,1.8572e-05,0.000229634677316402,5.644779910021075e-06,0.00024256189740638095,27.0,8.983773978014109e-06,0.000252643138669711,3.16579563158253e-06
0,49.03,10.62314,2.2749e-05,0.00023261562046850582,1.3565556759756459e-05,0.00024179906370874938,27.5,8.792693225772704e-06,0.00025422779225054695,3.172817440798554e-06
0,49.53,10.72144,2.7139e-05,0.00023559962088049412,2.1489678439918364e-05,0.00024124894244057578,28.0,8.616033658591991e-06,0.00025581595485987124,3.179831746183359e-06
0,50.03,10.81956,3.1488e-05,0.00023858667539625698,2.9417138476183977e-05,0.000240657536920073,28.5,8.444124102458701e-06,0.00025740762274673815,3.186838551616331e-06
0,50.53,10.91728,3.582e-05,0.00024157678086150856,3.734793040006262e-05,0.00024004885046144593,29.0,8.277546567636066e-06,0.00025900279216214224,3.193837860976854e-06
0,51.03,11.0145,4.0285e-05,0.00024456993412378444,4.5282047748900975e-05,0.00023957288637488345,29.5,8.12111479236893e-06,0.00026060145935901616,3.200829678144312e-06
0,51.53,11.11145,4.5068e-05,0.00024756613203245036,5.3219484065870903e-05,0.00023941464796657945,30.0,7.980488265552649e-06,0.0002622036205922342,3.207814006998091e-06
0,52.03,11.20817,4.9546e-05,0.00025056537143868657,6.116023289997989e-05,0.0002389511385387067,30.5,7.834463558646121e-06,0.00026380927211860873,3.2147908514175712e-06
0,52.53,11.30464,5.4149e-05,0.00025356764919550433,6.910428780606583e-05,0.00023861236138943847,31.0,7.697172948046402e-06,0.0002654184101968924,3.22176021528214e-06
0,53.03,11.40098,5.8891e-05,0.000256572962157732,7.705164234479353e-05,0.00023841231981293847,31.5,7.568645073426618e-06,0.0002670310310877782,3.22872210247118e-06
0,53.53,11.497,6.3777e-05,0.0002595813071820281,8.500229008266691e-05,0.0002383560170993612,32.0,7.448625534355038e-06,0.00026864713105389766,3.2356765168640762e-06
0,54.03,11.59288,6.8392e-05,0.0002625926811268709,9.29562245920168e-05,0.00023802845653485413,32.5,7.323952508764743e-06,0.00027026670635982297,3.2426234623402123e-06
0,54.53,11.68863,7.354e-05,0.0002656070808525609,0.00010091343945100445,0.00023823364140155645,33.0,7.21920125459262e-06,0.00027188975327206537,3.2495629427789737e-06
0,55.03,11.78416,7.847e-05,0.0002686245032212254,0.00010887392824362671,0.00023822057497759866,33.5,7.111061939629811e-06,0.0002735162680590755,3.256494962059743e-06
0,55.53,11.87949,8.3185e-05,0.0002716449450968139,0.00011683768455970737,0.0002379922605371065,34.0,6.999772368738426e-06,0.0002751462469912447,3.263419524061907e-06
0,56.03,11.97469,8.8217e-05,0.0002746684033450991,0.0001248047019949041,0.00023808070135019504,34.5,6.900889894208552e-06,0.00027677968634090425,3.2703366326648465e-06
0,56.53,12.06996,9.3117e-05,0.00027769487483367706,0.00013277497415070498,0.00023803690068297206,35.0,6.801054305227773e-06,0.000278416582382323,3.277246291747949e-06
0,57.03,12.16509,9.858e-05,0.0002807243564319677,0.00014074849463443194,0.00023855586179753578,35.5,6.719883430916501e-06,0.0002800569313917119,3.284148505190596e-06
0,57.53,12.26026,0.00010342,0.0002837568450112151,0.00014872525705923387,0.00023845158795198125,36.0,6.623655220888368e-06,0.00028170072964722,3.291043276872173e-06
0,58.03,12.35517,0.00010883,0.00028679233744448567,0.00015670525504409352,0.00023891708240039212,36.5,6.545673490421702e-06,0.00028334797342893705,3.2979306106720652e-06
0,58.53,12.45003,0.00011434,0.00028983083060666985,0.00016468848221382927,0.00023948234839284057,37.0,6.472495902509205e-06,0.0002849986590188918,3.304810510469655e-06
0,59.03,12.54512,0.00011939,0.000292872321374483,0.0001726749321990812,0.0002395873891754018,37.5,6.388997044677381e-06,0.00028665278270105336,3.311682980144327e-06
0,59.53,12.63994,0.00012552,0.0002959168066264603,0.000180664598636332,0.0002407722079901283,38.0,6.336110736582324e-06,0.00028831034076132883,3.3185480235754665e-06
0,60.03,12.73462,0.00013087,0.00029896428324296693,0.00018865747516788774,0.0002411768080750792,38.5,6.2643326772747844e-06,0.0002899713294875674,3.3254056446424564e-06
0,60.53,12.82884,0.00013693,0.00030201474810618266,0.0001966535554418867,0.00024229119266429598,39.0,6.2125946836998965e-06,0.0002916357451695573,3.332255847224682e-06
0,61.03,12.92317,0.00014227,0.0003050681981001174,0.00020465283311230098,0.00024268536498781642,39.5,6.143933290830795e-06,0.00029330358409902476,3.339098635201528e-06
0,61.53,13.0172,0.00014824,0.0003081246301106051,0.00021265530183893488,0.0002437093282716702,40.0,6.092733206791755e-06,0.0002949748425696381,3.3459340124523763e-06
0,62.03,13.1113,0.00015433,0.00031118404102529855,0.00022066095528742308,0.00024485308573787547,40.5,6.045755203404333e-06,0.00029664951687700296,3.352761982856613e-06
0,62.53,13.20517,0.00015994,0.00031424642773367727,0.0002286697871292289,0.0002455166406044484,41.0,5.98821074644996e-06,0.00029832760331866643,3.3595825502936227e-06
0,63.03,13.29901,0.00016615,0.0003173117871270422,0.0002366817910416496,0.0002467799960853926,41.5,5.946505929768496e-06,0.0003000090981941151,3.3663957186427883e-06
0,63.53,13.39319,0.00017219,0.00032038011609852087,0.00024469696070781796,0.0002478731553907029,42.0,5.901741795016736e-06,0.0003016939978047746,3.3732014917834942e-06
0,64.03,13.48729,0.00017889,0.00032345141154306416,0.0002527152898166886,0.0002496261217263756,42.5,5.873555805326484e-06,0.0003033822984540107,3.3799998735951255e-06
0,64.53,13.58157,0.00018507,0.0003265256703574408,0.0002607367720630551,0.00025085889829438567,43.0,5.8339278673112945e-06,0.0003050739964471278,3.3867908679570654e-06
0,65.03,13.67608,0.00019119,0.0003296028894402489,0.00026876140114753984,0.000252031488292709,43.5,5.79382731707377e-06,0.00030676908809137244,3.393574478748699e-06
0,65.53,13.77054,0.00019774,0.00033268306569191053,0.0002767891707765955,0.000253633894915315,44.0,5.764406702620795e-06,0.0003084675696959282,3.40035070984941e-06
0,66.03,13.86516,0.00020384,0.0003357661960146658,0.0002848200746625104,0.00025478612135215544,44.5,5.725530816902369e-06,0.00031016943757192,3.407119565138583e-06
0,66.53,13.9597,0.00021029,0.0003388522773125841,0.0002928541065234016,0.0002562881707891825,45.0,5.695292684204056e-06,0.00031187468803241117,3.413881048495602e-06
0,67.03,14.05428,0.00021645,0.0003419413064915545,0.00030089126008321643,0.000257500046408338,45.5,5.6593416793041325e-06,0.0003135833173924067,3.420635163799851e-06
0,67.53,14.14894,0.00022299,0.000345033280459291,0.00030893152907173274,0.0002590917513875582,46.0,5.632429377990396e-06,0.0003152953219688493,3.4273819149307145e-06
0,68.03,14.24367,0.00022964,0.00034812819612533175,0.0003169749072245657,0.0002607932889007661,46.5,5.608457825822927e-06,0.0003170106980806219,3.4341213057675766e-06
0,68.53,14.33825,0.00023599,0.000351226050401038,0.0003250213882831539,0.00026219466211788406,47.0,5.578609832295406e-06,0.00031872944204854774,3.4408533401898227e-06
0,69.03,14.4328,0.00024243,0.00035432684019959335,0.00033307096599477677,0.00026368587420481655,47.5,5.5512815622066645e-06,0.00032045155019538906,3.4475780220768343e-06
0,69.53,14.52741,0.00024915,0.0003574305624360072,0.0003411236341125338,0.0002654569283234735,48.0,5.530352673405698e-06,0.0003221770188458484,3.4542953553079984e-06
0,70.03,14.62208,0.00025588,0.00036053721402711045,0.00034917938639536863,0.0002672378276317418,48.5,5.510058301685398e-06,0.00032390584432656763,3.4610053437626985e-06
0,70.53,14.71696,0.00026202,0.0003636467918915571,0.00035723821660804157,0.0002684285752835155,49.0,5.4781341894595005e-06,0.0003256380229661286,3.4677079913203188e-06
0,71.03,14.81171,0.00026887,0.0003667592929498297,0.00036530011852115886,0.00027032917442867087,49.5,5.461195443003452e-06,0.0003273735510950517,3.4744033018602417e-06
0,71.53,14.90644,0.00027506,0.00036987471412422597,0.0003733650859111485,0.0002715696282130774,50.0,5.4313925642615484e-06,0.0003291124250457988,3.4810912792618537e-06
0,72.03,15.00137,0.00028168,0.0003729930523388731,0.00038143311256027754,0.00027323993977859554,50.5,5.410691876803872e-06,0.0003308546411527704,3.4877719274045372e-06
0,72.53,15.09636,0.00028824,0.00037611430451972225,0.0003895041922566331,0.0002748501122630891,51.0,5.389217887511551e-06,0.0003326001957523069,3.4944452501676786e-06
0,73.03,15.19139,0.00029478,0.00037923846759454344,0.00039757831879414646,0.000276440148800397,51.5,5.367769879619359e-06,0.00033434908518268844,3.50111125143066e-06
0,73.53,15.28651,0.00030169,0.00038236553849293423,0.00040565548597257077,0.00027840005252036354,52.0,5.353847163853145e-06,0.00033610130578413423,3.5077699350728673e-06
0,74.03,15.38169,0.00030843,0.0003854955141463154,0.0004137356875974982,0.00028018982654881715,52.5,5.336949077120327e-06,0.0003378568538988042,3.514421304973684e-06
0,74.53,15.47681,0.00031465,0.00038862839148792825,0.0004218189174803443,0.0002814594740075839,53.0,5.310556113350639e-06,0.0003396157258707972,3.5210653650124943e-06
0,75.03,15.57209,0.00032173,0.0003917641674528417,0.0004299051694383639,0.0002835889980144778,53.5,5.300728934850052e-06,0.0003413779180461529,3.5277021190686824e-06
0,75.53,15.66734,0.00032801,0.00039490283897794607,0.00043799443729463684,0.0002849184016833092,54.0,5.276266697839059e-06,0.0003431434267728486,3.5343315710216324e-06
0,76.03,15.76273,0.0003344,0.00039804440300195316,0.00044608671487807866,0.0002863576881238745,54.5,5.254269506860082e-06,0.00034491224840080357,3.540953724750729e-06
0,76.53,15.8583,0.00034151,0.0004011888564654032,0.00045418199602343355,0.0002885168604419696,55.0,5.245761098944902e-06,0.0003466843792818753,3.547568584135356e-06
0,77.03,15.95374,0.00034786,0.00040433619631065343,0.0004622802745712796,0.0002899159217393738,55.5,5.2237103016103385e-06,0.00034845981576986157,3.554176153054898e-06
0,77.53,16.04928,0.00035472,0.00040748641948189397,0.00047038154436802523,0.00029182487511386873,56.0,5.211158484176228e-06,0.00035023855422049947,3.5607764353887386e-06
0,78.03,16.14477,0.00036108,0.00041063952292512765,0.0004784857992659111,0.0002932337236592165,56.5,5.189977409897637e-06,0.0003520205909914656,3.5673694350162623e-06
0,78.53,16.24038,0.00036807,0.0004137955035881883,0.00048659303312300305,0.0002952724704651853,57.0,5.18021878009097e-06,0.0003538059224423777,3.573955155816855e-06
0,79.03,16.33608,0.0003748,0.0004169543584207295,0.0004947032398032094,0.0002970511186175201,57.5,5.16610641073948e-06,0.0003555945449347916,3.580533601669898e-06
0,79.53,16.43182,0.00038118,0.00042011608437423405,0.000502816413176262,0.00029847967119797213,58.0,5.146201227551243e-06,0.00035738645483220305,3.587104776454778e-06
0,80.03,16.52748,0.00038815,0.00042328067840199934,0.0005109325471177283,0.00030049813128427106,58.5,5.136720192893522e-06,0.000359181648500048,3.5936686840508765e-06
0,80.53,16.62341,0.00039526,0.0004264481374591537,0.0005190516355090009,0.00030265650195015277,59.0,5.1297712194941144e-06,0.00036098012230570235,3.600225328337581e-06
0,81.03,16.71944,0.00040191,0.00042961845850264437,0.0005271736722373098,0.0003043547862653346,59.5,5.115206491854363e-06,0.00036278187261848047,3.6067747131942734e-06
0,81.53,16.81565,0.00040891,0.00043279163849124606,0.0005352986511957172,0.00030640298729552886,60.0,5.106716454925481e-06,0.00036458689580963835,3.6133168425003386e-06
0,82.03,16.9119,0.00041532,0.0004359676743855541,0.000543426566283112,0.00030786110810244213,60.5,5.088613357065159e-06,0.00036639518825236925,3.6198517201351607e-06
0,82.53,17.00825,0.00042236,0.0004391465631479897,0.0005515574114042139,0.00030994915174377576,61.0,5.081133635143865e-06,0.00036820674632180844,3.6263793499781258e-06
0,83.03,17.10471,0.0004293,0.00044232830174279446,0.0005596911804695813,0.00031193712127321324,61.5,5.072148313385581e-06,0.00037002156639502886,3.6328997359086148e-06
0,83.53,17.20127,0.00043611,0.00044551288713603424,0.000567827867395598,0.00031379501974043624,62.0,5.061209995813488e-06,0.00037183964485104463,3.6394128818060135e-06
0,84.03,17.2979,0.00044318,0.0004487003162956006,0.0005759674661044815,0.0003159128501911191,62.5,5.054605603057906e-06,0.0003736609780708093,3.6459187915497064e-06
0,84.53,17.39455,0.00045048,0.0004518905861912101,0.0005841099705242783,0.00031826061566693183,63.0,5.051755804237013e-06,0.00037548556243721535,3.652417469019078e-06
0,85.03,17.49126,0.00045676,0.0004550836937943963,0.0005922553745888685,0.0003195883192055279,63.5,5.032886916622486e-06,0.0003773133943350956,3.6589089180935118e-06
0,85.53,17.58836,0.00046416,0.00045827963607852126,0.0006004036722379643,0.0003220359638405569,64.0,5.031811935008701e-06,0.00037914447015122274,3.6653931426523915e-06
0,86.03,17.68544,0.00047096,0.00046147841001876935,0.0006085548574171051,0.00032388355260166426,64.5,5.021450427932779e-06,0.0003809787862743088,3.6718701465751026e-06
0,86.53,17.78251,0.00047823,0.00046468001259214985,0.0006167089240776674,0.00032620108851448256,65.0,5.018478284838193e-06,0.0003828163390950049,3.6783399337410296e-06
0,87.03,17.87962,0.00048503,0.0004678844407774935,0.0006248658661768582,0.00032804857460063536,65.5,5.008375184742524e-06,0.0003846571250059037,3.6848025080295547e-06
0,87.53,17.97695,0.0004921,0.00047109169155545513,0.0006330256776777097,0.0003301660138777454,66.0,5.002515361784021e-06,0.00038650114040153505,3.691257873320064e-06
0,88.03,18.07436,0.00049931,0.0004743017619085136,0.000641188352549095,0.00033242340935941864,66.5,4.998848261043889e-06,0.0003883483816783705,3.697706033491941e-06
0,88.53,18.1719,0.00050628,0.0004775146488209701,0.0006493538847657087,0.0003344407640552614,67.0,4.991653194854648e-06,0.0003901988452348205,3.7041469924245702e-06
0,89.03,18.26952,0.00051355,0.0004807303492789508,0.000657522268308083,0.00033675808097086775,67.5,4.9890086069758185e-06,0.00039205252747123503,3.7105807539973356e-06
0,89.53,18.36727,0.00052065,0.00048394886027040666,0.0006656934971625821,0.00033890536310782465,68.0,4.98390239864448e-06,0.0003939094247899042,3.717007322089621e-06
0,90.03,18.46492,0.00052761,0.0004871701787851077,0.0006738675653214007,0.000340912613463707,68.5,4.97682647392273e-06,0.0003957695335950577,3.7234267005808114e-06
0,90.53,18.56285,0.0005343,0.0004903943018146522,0.0006820444667825602,0.0003426498350320921,69.0,4.965939638146262e-06,0.00039763285029286496,3.7298388933502915e-06
0,91.03,18.66092,0.00054193,0.0004936212263524564,0.0006902241955499197,0.0003453270308025366,69.5,4.9687342561516055e-06,0.00039949937129143444,3.736243904277444e-06
0,91.53,18.75902,0.00054941,0.0004968509493937677,0.0006984067456331667,0.00034785420376060093,70.0,4.969345768008585e-06,0.0004013690930008153,3.742641737241654e-06
0,92.03,18.8573,0.00055632,0.0005000834679356504,0.0007065921110478209,0.0003498113568878294,70.5,4.961863218267084e-06,0.00040324201183299536,3.7490323961223054e-06
0,92.53,18.95565,0.00056312,0.0005033187789769966,0.0007147802858152343,0.0003516584931617622,71.0,4.952936523405101e-06,0.0004051181242019034,3.755415884798783e-06
0,93.03,19.0541,0.00057014,0.0005065568795185179,0.0007229712639625872,0.0003537256155559307,71.5,4.9472114063766534e-06,0.0004069974265234065,3.7617922071504702e-06
0,93.53,19.15269,0.00057795,0.0005097977665627536,0.0007311650395228943,0.00035658272703985934,72.0,4.952537875553602e-06,0.00040887991521531327,3.768161367056752e-06
0,94.03,19.25153,0.00058508,0.0005130414371140642,0.0007393616065350002,0.000358759830579064,72.5,4.948411456262952e-06,0.0004107655866973691,3.7745233683970133e-06
0,94.53,19.35038,0.00059232,0.0005162878881786329,0.0007475609590435819,0.00036104692913505087,73.0,4.945848344315766e-06,0.00041265443739126224,3.7808782150506356e-06
0,95.03,19.44937,0.0005993,0.0005195371167644692,0.0007557630910991486,0.0003630740256653207,73.5,4.9397826621132065e-06,0.00041454646372061834,3.787225910897006e-06
0,95.53,19.54828,0.00060717,0.0005227891198814026,0.0007639679967580363,0.0003659911231233663,74.0,4.945825988153598e-06,0.0004164416621110045,3.7935664598155076e-06
0,96.03,19.64721,0.00061423,0.0005260438945410917,0.0007721756700824183,0.0003680982244586733,74.5,4.9409157645459504e-06,0.0004183400289899256,3.799899865685524e-06
0,96.53,19.74627,0.00062123,0.0005293014377570114,0.0007803861051403002,0.0003701453326167112,75.0,4.935271101556149e-06,0.00042024156078682845,3.8062261323864406e-06
0,97.03,19.84543,0.00062842,0.0005325617465444642,0.0007885992960055075,0.0003723824505389567,75.5,4.932217887933202e-06,0.0004221462539330972,3.812545263797641e-06
0,97.53,19.94463,0.00063607,0.0005358248179205775,0.0007968152367577117,0.0003750795811628656,76.0,4.9352576468798105e-06,0.00042405410486205794,3.81885726379851e-06
0,98.03,20.04388,0.00064334,0.0005390906489042991,0.0008050339214824096,0.00037739672742188955,76.5,4.933290554534504e-06,0.0004259651100089741,3.825162136268431e-06
0,98.53,20.14311,0.00065084,0.000542359236516402,0.0008132553442709248,0.00037994389224547715,77.0,4.934336262928274e-06,0.00042787926581105105,3.831459885086788e-06
0,99.03,20.2426,0.00065776,0.0005456305777794823,0.0008214794992204202,0.000381911078559062,77.5,4.927884884633058e-06,0.0004297965687074319,3.837750514132966e-06
0,99.53,20.3421,0.00066501,0.0005489046697179601,0.0008297063804338853,0.0003842082892840748,78.0,4.925747298513779e-06,0.0004317170151392014,3.8440340272863495e-06
0,100.03,20.44173,0.00067291,0.0005521815093580762,0.000837935982020142,0.0003871555273379343,78.5,4.9319175457061694e-06,0.0004336406015493831,3.850310428426322e-06
0,100.53,20.54154,0.00067999,0.0005554610937279015,0.0008461682980938443,0.00038928279563405725,79.0,4.927630324481738e-06,0.00043556732438293933,3.856579721432268e-06
0,101.03,20.64138,0.00068752,0.0005587434198573238,0.0008544033227754766,0.0003918600970818473,79.5,4.929057824928896e-06,0.00043749718008677255,3.862841910183572e-06
0,101.53,20.74135,0.00069418,0.0005620284847780554,0.0008626410501913571,0.0003935674345866983,80.0,4.919592932333728e-06,0.00043943016510972644,3.869096998559617e-06
0,102.03,20.84139,0.00070172,0.0005653162855236357,0.0008708814744736344,0.00039615481105000116,80.5,4.921177777018648e-06,0.0004413662759025832,3.87534499043979e-06
0,102.53,20.94135,0.00070921,0.0005686068191294259,0.0008791245897602825,0.00039869222936914344,81.0,4.922126288507944e-06,0.0004433055089180637,3.881585889703471e-06
0,103.03,21.04155,0.00071675,0.0005719000826326093,0.0008873703901951177,0.0004012796924374915,81.5,4.923677207821982e-06,0.0004452478606108306,3.887819700230049e-06
0,103.53,21.14171,0.00072355,0.0005751960730721942,0.0008956188699277799,0.00040312720314441414,82.0,4.916185404200172e-06,0.0004471933274374845,3.894046425898905e-06
0,104.03,21.24189,0.00073127,0.0005784947874890112,0.0009038700231137429,0.00040589476437526834,82.5,4.919936537882041e-06,0.00044914190585656653,3.900266070589424e-06
0,104.53,21.34221,0.00073813,0.000581796222925716,0.0009121238439143125,0.0004078023790114035,83.0,4.913281674836187e-06,0.00045109359232855736,3.906478638180989e-06
0,105.03,21.44267,0.00074554,0.000585100376426788,0.0009203803264966233,0.0004102600499301648,83.5,4.913294011139698e-06,0.00045304838331587747,3.9126841325529874e-06
0,105.53,21.54321,0.00075295,0.0005884072450385268,0.0009286394650336455,0.0004127177800048814,84.0,4.9133069048200165e-06,0.0004550062752828872,3.918882557584801e-06
0,106.03,21.64397,0.00076049,0.0005917168258090591,0.0009369012537041761,0.0004153055721048829,84.5,4.914858841477905e-06,0.0004569672646958854,3.925073917155814e-06
0,106.53,21.74463,0.00076785,0.000595029115788335,0.0009451656866928462,0.00041771342909548885,85.0,4.914275636417516e-06,0.00045893134802311216,3.931258215145412e-06
0,107.03,21.84534,0.00077504,0.0005983441120281253,0.0009534327581901189,0.0004199513538380062,85.5,4.911711740795394e-06,0.00046089852173474694,3.937435455432978e-06
0,107.53,21.94608,0.0007826,0.0006016618115820271,0.0009617024623922877,0.0004225593491897395,86.0,4.913480804531854e-06,0.0004628687823029082,3.943605641897897e-06
0,108.03,22.04693,0.00079001,0.0006049822115054612,0.0009699747935014765,0.0004250174180039845,86.5,4.913496161895774e-06,0.00046484212620165463,3.949768778419552e-06
0,108.53,22.14785,0.00079762,0.0006083053088556676,0.0009782497457256432,0.00042767556313002436,87.0,4.91581107046005e-06,0.000466818549906984,3.955924868877329e-06
0,109.03,22.24886,0.00080519,0.000611631100691715,0.0009865273132785742,0.00043029378741314076,87.5,4.917643284721609e-06,0.00046879804989683437,3.962073917150611e-06
0,109.53,22.35005,0.00081224,0.0006149595840744936,0.0009948074903798898,0.0004323920936946039,88.0,4.913546519256863e-06,0.00047078062265108354,3.968215927118783e-06
0,110.03,22.4516,0.00081974,0.0006182907560667167,0.0010030902712550391,0.00043494048481167755,88.5,4.914581749284492e-06,0.00047276626465154884,3.974350902661228e-06
0,110.53,22.55332,0.00082705,0.0006216246137329224,0.0010113756501353034,0.00043729896359761904,89.0,4.913471501096843e-06,0.00047475497238198697,3.980478847657332e-06
0,111.03,22.65507,0.00083444,0.0006249611541394697,0.001019663621257801,0.00043973753288166885,89.5,4.913268523817529e-06,0.00047674674232809494,3.986599765986477e-06
0,111.53,22.75698,0.00084155,0.0006283003743545439,0.0010279541788654738,0.00044189619548907,90.0,4.909957727656334e-06,0.00047874157097750874,3.99271366152805e-06
0,112.03,22.85886,0.0008493,0.000631642271448153,0.0010362473172070945,0.0004446949542410584,90.5,4.913756400453684e-06,0.0004807394548198051,3.998820538161433e-06
0,112.53,22.96084,0.00085706,0.0006349868424921296,0.0010445430305372778,0.0004475038119548518,91.0,4.917624307196174e-06,0.0004827403903464988,4.004920399766011e-06
0,113.03,23.06306,0.00086406,0.0006383340845601262,0.0010528413131164586,0.0004495527714436676,91.5,4.913145043100193e-06,0.0004847443740510463,4.0110132502211686e-06
0,113.53,23.16497,0.00087194,0.0006416839947276211,0.0010611421592109076,0.00045248183551671334,92.0,4.918280820833841e-06,0.00048675140242884166,4.017099093406289e-06
0,114.03,23.26696,0.0008791,0.0006450365700719192,0.0010694455630927257,0.0004546910069791934,92.5,4.915578453829118e-06,0.0004887614719772206,4.023177933200756e-06
0,114.53,23.36902,0.00088676,0.0006483918076721426,0.001077751519039851,0.0004574002886322914,93.0,4.918282673465499e-06,0.0004907745791954575,4.029249773483958e-06
0,115.03,23.47118,0.00089445,0.0006517497046092426,0.0010860600213360438,0.0004601396832731987,93.5,4.921280035007473e-06,0.0004927907205847662,4.035314618135274e-06
0,115.53,23.57349,0.00090144,0.0006551102579659901,0.001094371064270903,0.00046217919369508694,94.0,4.916799932926457e-06,0.0004948098926483009,4.041372471034091e-06
0,116.03,23.67591,0.00090879,0.0006584734648269822,0.001102684642139853,0.00046457882268712914,94.5,4.916178017853219e-06,0.0004968320918911544,4.0474233360597916e-06
0,116.53,23.77823,0.00091625,0.0006618393222786387,0.0011110007492441572,0.00046708857303448146,95.0,4.916721821415594e-06,0.0004988573148203617,4.053467217091761e-06
0,117.03,23.88076,0.00092377,0.0006652078274092012,0.0011193193798909023,0.00046965844751829886,95.5,4.917889502809412e-06,0.0005008855579448942,4.059504118009384e-06
0,117.53,23.98333,0.00093137,0.0006685789773087387,0.0011276405283930143,0.0004723084489157243,96.0,4.919879676205462e-06,0.0005029168177756653,4.0655340426920445e-06
0,118.03,24.08603,0.00093882,0.0006719527690691391,0.0011359641890692409,0.0004748085799998981,96.5,4.920296165802053e-06,0.0005049510908255268,4.071556995019125e-06
0,118.53,24.18866,0.00094652,0.000675329199784116,0.001144290356244174,0.000477558843539942,97.0,4.923287046803526e-06,0.0005069883736092714,4.0775729788700135e-06
0,119.03,24.29125,0.00095415,0.0006787082665492073,0.001152619024248222,0.0004802392423009852,97.5,4.9255306902665145e-06,0.0005090286626436304,4.08358199812409e-06
0,119.53,24.39391,0.00096168,0.0006820899664617755,0.0011609501874176413,0.0004828197790441341,98.0,4.926732439225858e-06,0.0005110719544472756,4.089584056660741e-06
0,120.03,24.49663,0.00096918,0.0006854742966210022,0.001169283840094501,0.0004853704565265012,98.5,4.927618847984784e-06,0.0005131182455408185,4.0955791583593506e-06
0,120.53,24.59949,0.00097719,0.0006888612541278948,0.00117761997662672,0.0004884312775011747,99.0,4.933649267688633e-06,0.0005151675324468088,4.101567307099303e-06
0,121.03,24.70221,0.00098426,0.0006922508360852888,0.0011859585913680352,0.0004905522447172536,99.5,4.930173313741243e-06,0.0005172198116897377,4.107548506759981e-06
0,121.53,24.80511,0.00099179,0.0006956430395978347,0.0011942996786780246,0.0004931333609198101,100.0,4.931333609198101e-06,0.0005192750797960353,4.113522761220771e-06
0,122.03,24.90813,0.00099934,0.0006990378617720118,0.001202643232922086,0.000495734628849926,100.5,4.932682874128617e-06,0.0005213333332940717,4.1194900743610574e-06
0,122.53,25.01137,0.0010067,0.0007024352997161221,0.0012109892484714613,0.0004981460512446607,101.0,4.9321391212342644e-06,0.0005233945687141564,4.125450450060221e-06
0,123.03,25.11449,0.0010147,0.0007058353505402931,0.0012193377197032163,0.0005011976308370769,101.5,4.937907692976127e-06,0.0005254587825885382,4.131403892197649e-06
0,123.53,25.21762,0.0010219,0.0007092380113564705,0.0012276886410002488,0.0005034493703562218,102.0,4.935778140747273e-06,0.0005275259714514068,4.137350404652727e-06
0,124.03,25.3208,0.0010293,0.0007126432792784274,0.0012360420067512937,0.0005059012725271337,102.5,4.935622170996426e-06,0.0005295961318388903,4.143289991304835e-06
0,124.53,25.42417,0.001037,0.0007160511514217628,0.0012443978113509061,0.0005086533400708566,103.0,4.938381942435501e-06,0.0005316692602890579,4.14922265603336e-06
0,125.03,25.52736,0.0010445,0.0007194616249038928,0.0012527560491994837,0.0005112055757044091,103.5,4.939184306322793e-06,0.0005337453533419165,4.155148402717685e-06
0,125.53,25.63059,0.0010522,0.0007228746968440617,0.0012611167147032502,0.0005139579821408116,104.0,4.941903674430881e-06,0.0005358244075394148,4.161067235237196e-06
0,126.03,25.73392,0.0010596,0.0007262903643633365,0.0012694798022742622,0.0005164105620890742,104.5,4.941727866881093e-06,0.0005379064194254396,4.166979157471275e-06
0,126.53,25.83746,0.0010674,0.0007297086245846062,0.0012778453063304052,0.000519263318254201,105.0,4.945364935754296e-06,0.0005399913855458184,4.172884173299309e-06
0,127.03,25.94113,0.0010751,0.0007331294746325857,0.0012862132212954,0.0005220162533371858,105.5,4.948021358646311e-06,0.0005420793024483177,4.178782286600679e-06
0,127.53,26.0447,0.0010826,0.0007365529116338107,0.0012945835415987973,0.0005245693700350134,106.0,4.948767641839749e-06,0.0005441701666826443,4.184673501254771e-06
0,128.03,26.14854,0.0010897,0.0007399789327166414,0.001302956261675977,0.0005267226710406645,106.5,4.9457527797245495e-06,0.0005462639748004447,4.1905578211409695e-06
0,128.53,26.25261,0.0010973,0.0007434075350112642,0.001311331375968154,0.0005293761590431103,107.0,4.947440738720657e-06,0.000548360723355304,4.1964352501386575e-06
0,129.03,26.35673,0.0011054,0.0007468387156496859,0.0013197088789223725,0.0005325298367273134,107.5,4.953765923044776e-06,0.000550460408902748,4.20230579212722e-06
0,129.53,26.46072,0.0011127,0.0007502724717657382,0.0013280887649915075,0.0005348837067742308,108.0,4.952626914576211e-06,0.000552563028000243,4.208169450986042e-06
0,130.03,26.56486,0.00112,0.0007537088004950735,0.001336471028634269,0.0005372377718608043,108.5,4.951500201482068e-06,0.0005546685772071925,4.2140262305945065e-06
0,130.53,26.66917,0.0011279,0.0007571476989751726,0.001344855664315192,0.0005401920346599805,109.0,4.9558902262383536e-06,0.0005567770530849423,4.219876134831998e-06
0,131.03,26.77359,0.0011357,0.0007605891643453376,0.0013532426665046502,0.0005430464978406872,109.5,4.959328747403536e-06,0.0005588884521967757,4.225719167577901e-06
0,131.53,26.87809,0.0011431,0.0007640331937466922,0.001361632029678845,0.0005455011640678471,110.0,4.959101491525882e-06,0.0005610027711079181,4.2315553327116e-06
0,132.03,26.98259,0.001151,0.0007674797843221842,0.0013700237483198069,0.0005484560360023772,110.5,4.963403040745495e-06,0.0005631200063855321,4.237384634112479e-06
0,132.53,27.08714,0.0011587,0.0007709289332165897,0.0013784178169154032,0.0005512111163011864,111.0,4.9658659126233e-06,0.0005652401545987217,4.243207075659921e-06
0,133.03,27.19181,0.0011659,0.000774380637576501,0.0013868142299593295,0.0005534664076171716,111.5,4.963824283562077e-06,0.0005673632123185295,4.249022661233312e-06
0,133.53,27.2963,0.001174,0.0007778348945503399,0.0013952129819511114,0.0005566219125992284,112.0,4.969838505350254e-06,0.0005694891761179391,4.254831394712034e-06
0,134.03,27.40076,0.0011814,0.0007812917012883485,0.0014036140673961096,0.0005590776338922389,112.5,4.969578967931012e-06,0.0005716180425718725,4.260633279975475e-06
0,134.53,27.50537,0.0011895,0.0007847510549425915,0.0014120174808055132,0.0005622335741370782,113.0,4.975518355195382e-06,0.0005737498082571918,4.266428320903016e-06
0,135.03,27.60986,0.0011967,0.0007882129526669635,0.0014204232166963445,0.0005644897359706191,113.5,4.973477849961402e-06,0.0005758844697526994,4.272216521374042e-06
0,135.53,27.71449,0.0012042,0.0007916773916171738,0.0014288312695914561,0.0005670461220257175,114.0,4.974088789699277e-06,0.0005780220236391363,4.277997885267937e-06
0,136.03,27.81918,0.0012118,0.0007951443689507617,0.0014372416340195336,0.0005697027349312279,114.5,4.9755697373906364e-06,0.0005801624664991847,4.283772416464085e-06
0,136.53,27.92398,0.0012197,0.0007986138818270871,0.0014456543045150913,0.0005726595773119956,115.0,4.97964849836518e-06,0.0005823057949174647,4.289540118841874e-06
0,137.03,28.0292,0.001227,0.0008020859274073342,0.0014540692756184774,0.0005750166517888566,115.5,4.978499149687071e-06,0.0005844520054805367,4.295300996280684e-06
0,137.53,28.1346,0.0012348,0.0008055605028545092,0.0014624865418758713,0.0005778739609786383,116.0,4.981672077402054e-06,0.000586601094776902,4.301055052659898e-06
0,138.03,28.23981,0.001242,0.0008090376053334451,0.0014709060978392828,0.0005801315074941624,116.5,4.979669592224569e-06,0.0005887530593969995,4.306802291858905e-06
0,138.53,28.34504,0.0012494,0.0008125172320107964,0.0014793279380665532,0.0005825892939442432,117.0,4.9793956747371214e-06,0.0005909078959332103,4.312542717757085e-06
0,139.03,28.45055,0.0012575,0.0008159993800550417,0.0014877520571213547,0.0005857473229336869,117.5,4.9850835994356335e-06,0.0005930656009798534,4.318276334233826e-06
0,139.53,28.55607,0.0012645,0.0008194840466364808,0.0014961784495731946,0.0005878055970632862,118.0,4.981403364943104e-06,0.0005952261711331874,4.324003145168508e-06
0,140.03,28.6616,0.0012726,0.0008229712289272413,0.0015046071099974042,0.0005909641189298371,118.5,4.987038978310862e-06,0.0005973896029914114,4.329723154440518e-06
0,140.53,28.76713,0.0012795,0.0008264609241012705,0.0015130380329751551,0.0005929228911261157,119.0,4.9825453035808036e-06,0.0005995558931546638,4.335436365929241e-06
