Repository: PAGiesting/thermal-expansion

# thermal-expansion
Calculates linear and volume alphas from dilatometer data (Netzsch DIL-402c) by curve fitting

File: data/8.1mm/oligHawk010s1r4-8c.csv (part 1 of 2)
,Temp./°C,Time/min,dL/Lo,Certificate,Standard,Corrected,delT,EngAlpha,Fitted,Alpha
0,22.668,0.0,2.457e-05,7.969477097081318e-05,-0.00039932860398739917,0.0005035933749582124,0.0,inf,0.0004179112351790445,-9.361577932521935e-06
0,23.168,4.62543,4.4171e-05,8.251323237811782e-05,-0.00039158980558704447,0.0005182740379651623,0.5,0.0010365480759303245,0.00041327570218494805,-9.18074731729103e-06
0,23.668,4.97074,3.3875e-05,8.533491677837658e-05,-0.00038384731952712144,0.0005030572363054981,1.0,0.0005030572363054981,0.0004087302948928163,-9.001074515683352e-06
0,24.168,5.22375,2.4334e-05,8.815982092115742e-05,-0.00037610115258357446,0.0004885949735047319,1.5,0.0003257299823364879,0.00040427443530930763,-8.822555873818697e-06
0,24.668,5.43234,1.5547e-05,9.098794155785496e-05,-0.000368351311526521,0.00047488625308437593,2.0,0.00023744312654218797,0.0003999075472680205,-8.645187737816859e-06
0,25.168,5.61312,7.4601e-06,9.381927544168528e-05,-0.00036059780312023594,0.0004618771785619212,2.5,0.00018475087142476846,0.00039562905642949377,-8.468966453797644e-06
0,25.668,5.77394,-3.3616e-08,9.665381932769373e-05,-0.0003528406341231742,0.0004494608374508679,3.0,0.0001498202791502893,0.0003914383902812058,-8.293888367880842e-06
0,26.168,5.92247,-6.4992e-06,9.949156997274018e-05,-0.0003450798112879499,0.00043807218126069007,3.5,0.00012516348036019717,0.00038733497813757585,-8.119949826186264e-06
0,26.668,6.061,-1.214e-05,0.00010233252413551722,-0.00033731534136135534,0.00042750786549687256,4.0,0.00010687696637421814,0.00038331825113996246,-7.947147174833698e-06
0,27.168,6.19202,-1.7847e-05,0.000105176678576532,-0.00032954723108434385,0.00041687690966087587,4.5,9.263931325797241e-05,0.00037938764225666497,-7.775476759942949e-06
0,27.668,6.31714,-2.3527e-05,0.00010802403005812176,-0.0003217754871920383,0.0004062725172501601,5.0,8.125450345003202e-05,0.0003755425862829226,-7.604934927633809e-06
0,28.168,6.43769,-2.7984e-05,0.00011087457534444609,-0.0003140001164137346,0.0003968906917581807,5.5,7.216194395603285e-05,0.00037178251984091443,-7.435518024026086e-06
0,28.668,6.55401,-3.2414e-05,0.0001137283112014869,-0.0003062211254728914,0.00038753543667437824,6.0,6.458923944572971e-05,0.00036810688137975964,-7.267222395239567e-06
0,29.168,6.66725,-3.5845e-05,0.00011658523439705016,-0.0002984385210871403,0.00037917875548419043,6.5,5.833519315141391e-05,0.00036451511117551805,-7.100044387394059e-06
0,29.668,6.77788,-3.9766e-05,0.00011944534170076331,-0.00029065230996828083,0.00037033165166904414,7.0,5.2904521667006305e-05,0.0003610066513311887,-6.933980346609352e-06
0,30.168,6.88622,-4.1913e-05,0.00012230862988408132,-0.00028286249882227693,0.00036325812870635827,7.5,4.843441716084777e-05,0.00035758094577671186,-6.769026619005254e-06
0,30.668,6.9926,-4.482e-05,0.0001251750957202806,-0.00027506909434926903,0.00035542419006954964,8.0,4.4428023758693704e-05,0.00035423744026896666,-6.605179550701562e-06
0,31.168,7.09757,-4.6789e-05,0.00012804473598446078,-0.0002672721032435585,0.0003485278392280193,8.5,4.1003275203296384e-05,0.0003509755823917736,-6.442435487818072e-06
0,31.668,7.20113,-4.9147e-05,0.0001309175474535438,-0.000259471532193618,0.00034124207964716176,9.0,3.791578662746242e-05,0.000347794821555892,-6.2807907764745795e-06
0,32.168,7.30358,-5.1726e-05,0.00013379352690627566,-0.00025166738788208985,0.00033373491478836553,9.5,3.5129991030354265e-05,0.0003446946089990224,-6.120241762790891e-06
0,32.668,7.40516,-5.2441e-05,0.00013667267112323165,-0.0002438596769857842,0.00032809134810901587,10.0,3.280913481090159e-05,0.00034167439778580455,-5.960784792886798e-06
0,33.168,7.50609,-5.3054e-05,0.00013955497688680069,-0.00023604840617568075,0.00032254938306248147,10.5,3.0718988863093474e-05,0.00033873364280781893,-5.8024162128821015e-06
0,33.668,7.60651,-5.3445e-05,0.00014244044098120443,-0.0002282335821169254,0.00031722902309812984,11.0,2.8839002099829983e-05,0.000335871800783586,-5.645132368896596e-06
0,34.168,7.70674,-5.3698e-05,0.00014532906019247994,-0.00022041521146883535,0.00031204627166131526,11.5,2.713445840533176e-05,0.0003330883302585659,-5.488929607050084e-06
0,34.668,7.80672,-5.3766e-05,0.00014822083130849525,-0.00021259330088489042,0.00030704813219338566,12.0,2.5587344349448804e-05,0.0003303826916051595,-5.333804273462365e-06
0,35.168,7.9067,-5.2764e-05,0.00015111575111893642,-0.00020476785701275223,0.00030311960813168864,12.5,2.424956865053509e-05,0.0003277543470227071,-5.1797527142532325e-06
0,35.668,8.00682,-5.1996e-05,0.00015401381641531701,-0.0001969388864942346,0.0002989567029095516,13.0,2.2996669454580893e-05,0.0003252027605374898,-5.026771275542492e-06
0,36.168,8.10715,-5.1435e-05,0.00015691502399097033,-0.00018910639596533135,0.00029458641995630167,13.5,2.1821216293059384e-05,0.0003227273980027282,-4.874856303449937e-06
0,36.668,8.20722,-4.9257e-05,0.0001598193706410546,-0.00018127039205620074,0.0002918327626972553,14.0,2.0845197335518234e-05,0.0003203277270985835,-4.724004144095368e-06
0,37.168,8.30725,-4.723e-05,0.00016272685316255468,-0.00017343088139117058,0.00028892773455372527,14.5,1.9926050658877604e-05,0.0003180032173321566,-4.5742111435985775e-06
0,37.668,8.40727,-4.5807e-05,0.0001656374683542735,-0.00016558787058873307,0.00028541833894300654,15.0,1.90278892628671e-05,0.0003157533400374886,-4.425473648079375e-06
0,38.168,8.50722,-4.3443e-05,0.0001685512130168423,-0.0001577413662615587,0.000282849579278401,15.5,1.8248359953445226e-05,0.0003135775683755609,-4.277788003657555e-06
0,38.668,8.60715,-4.1108e-05,0.0001714680839527121,-0.00014989137501647543,0.00028025145896918755,16.0,1.7515716185574222e-05,0.00031147537733429485,-4.131150556452913e-06
0,39.168,8.70705,-3.888e-05,0.00017438807796616145,-0.0001420379034544894,0.00027754598142065083,16.5,1.6820968570948534e-05,0.0003094462437285519,-3.985557652585245e-06
0,39.668,8.80685,-3.5677e-05,0.00017731119186328772,-0.0001341809581707678,0.0002758151500340555,17.0,1.622442059023856e-05,0.00030748964620013353,-3.841005638174355e-06
0,40.168,8.90673,-3.2793e-05,0.0001802374224520167,-0.00012632054575464902,0.0002737649682066657,17.5,1.5643712468952324e-05,0.0003056050652177814,-3.6974908593400403e-06
0,40.668,9.00657,-3.016e-05,0.00018316676654209305,-0.00011845667278964113,0.0002714634393317342,18.0,1.5081302185096343e-05,0.00030379198307717737,-3.5550096622021e-06
0,41.168,9.10647,-2.6367e-05,0.00018609922094508895,-0.00011058934585342177,0.0002703215667985107,18.5,1.4611976583703282e-05,0.0003020498839009433,-3.413558392880331e-06
0,41.668,9.20612,-2.2601e-05,0.00018903478247439542,-0.0001027185715178347,0.0002691523539922301,19.0,1.416591336801211e-05,0.00030037825363864114,-3.2731333974945317e-06
0,42.168,9.30592,-1.8969e-05,0.0001919734479452354,-9.484435634889155e-05,0.00026784880429412696,19.5,1.3735836117647537e-05,0.0002987765800667729,-3.133731022164501e-06
0,42.668,9.40545,-1.5325e-05,0.00019491521417464453,-8.696670690677526e-05,0.0002665569210814198,20.0,1.3327846054070989e-05,0.0002972443527887807,-2.9953476130100362e-06
0,43.168,9.50479,-1.1595e-05,0.00019786007798148954,-7.908562974583665e-05,0.0002653507077273262,20.5,1.2943936962308595e-05,0.0002957810632350469,-2.857979516150934e-06
0,43.668,9.60399,-7.3888e-06,0.00020080803618645858,-7.120113141459092e-05,0.0002646203676010495,21.0,1.2600969885764263e-05,0.00029438620466289383,-2.721623077707e-06
0,44.168,9.70337,-3.4635e-06,0.00020375908561206385,-6.331321845573154e-05,0.0002636088040677954,21.5,1.2260874607804436e-05,0.0002930592721565841,-2.5862746437980284e-06
0,44.668,9.80245,8.3045e-07,0.00020671322308263816,-5.542189740611117e-05,0.0002629655704887493,22.0,1.1952980476761333e-05,0.00029179976262732016,-2.451930560543819e-06
0,45.168,9.90161,4.9367e-06,0.00020967044542434185,-4.752717479675379e-05,0.00026213432022109565,22.5,1.1650414232048695e-05,0.0002906071748132445,-2.3185871740641606e-06
0,45.668,10.00029,9.0833e-06,0.0002126307494651567,-3.962905715285299e-05,0.0002613431066180097,23.0,1.1362743766000422e-05,0.00028948100927944013,-2.186240830478868e-06
0,46.168,10.09893,1.3428e-05,0.00021559413203488947,-3.17275509937702e-05,0.0002607496830286597,23.5,1.1095731192708923e-05,0.00028842076841792993,-2.054887875907732e-06
0,46.668,10.19726,1.801e-05,0.00021856058996516832,-2.3822662833039923e-05,0.00026039325279820824,24.0,1.084971886659201e-05,0.0002874259564476767,-1.92452465647055e-06
0,47.168,10.2951,2.2685e-05,0.00022153012008944463,-1.591439917835412e-05,0.00026012951926779874,24.5,1.0617531398685663e-05,0.00028649607941458376,-1.795147518287122e-06
0,47.668,10.39249,2.7116e-05,0.0002245027192429973,-8.002766531584743e-06,0.00025962148577458205,25.0,1.0384859430983281e-05,0.00028563064519149413,-1.666752807477245e-06
0,48.168,10.48953,3.14e-05,0.00022747838426292414,-8.777138876814305e-08,0.0002589661556516923,25.5,1.015553551575264e-05,0.00028482916347819095,-1.5393368701607202e-06
0,48.668,10.58634,3.6382e-05,0.00023045711198814954,7.830579759891473e-06,0.00025900853222825807,26.0,9.961866624163772e-06,0.00028409114580139774,-1.4128960524573403e-06
0,49.168,10.6829,4.1282e-05,0.00023343889925942028,1.5752280430023774e-05,0.0002589686188293965,26.5,9.772400710543264e-06,0.0002834161055147781,-1.2874267004869097e-06
0,49.668,10.77912,4.6419e-05,0.0002364237429193063,2.3677324143081893e-05,0.0002591654187762244,27.0,9.598719213934238e-06,0.0002828035577989354,-1.162925160369226e-06
0,50.168,10.87519,5.1283e-05,0.00023941163981220162,3.1605704426361514e-05,0.0002590889353858401,27.5,9.421415832212368e-06,0.00028225301966141334,-1.0393877782240869e-06
0,50.668,10.97117,5.6325e-05,0.00024240258678432172,3.953741481298005e-05,0.00025919017197134164,28.0,9.256791856119344e-06,0.0002817640099366959,-9.1681090017129e-07
0,51.168,11.0671,6.1022e-05,0.00024539658068371134,4.7472448841888795e-05,0.00025894613184182253,28.5,9.08582918743237e-06,0.0002813360492862068,-7.951908723306278e-07
0,51.668,11.16257,6.6213e-05,0.0002483936183602341,5.541080005787291e-05,0.00025919581830236113,29.0,8.937786838012452e-06,0.00028096866019831,-6.745240408219134e-07
0,52.168,11.2578,7.0806e-05,0.000251393696665575,6.335246201154797e-05,0.000258847234654027,29.5,8.774482530644982e-06,0.0002806613669883095,-5.548067517649358e-07
0,52.668,11.35266,7.5961e-05,0.0002543968124532484,7.129742825936168e-05,0.0002590603841938867,30.0,8.635346139796223e-06,0.00028041369579844986,-4.3603535127949435e-07
0,53.168,11.44721,8.143e-05,0.0002574029625785875,7.924569236359043e-05,0.00025958727021499706,30.5,8.511058039835969e-06,0.00028022517459791495,-3.182061854853834e-07
0,53.668,11.54129,8.6532e-05,0.00026041214389875295,8.719724789234447e-05,0.0002597468960064085,31.0,8.378932129238984e-06,0.00028009533318282915,-2.0131560050241074e-07
0,54.168,11.63539,9.1818e-05,0.0002634243532727261,9.515208841956446e-05,0.0002600902648531617,31.5,8.256833804862276e-06,0.00028002370317625725,-8.535994245037061e-08
0,54.668,11.72922,9.7212e-05,0.0002664395875613115,0.00010311020752502495,0.00026054138003628655,32.0,8.141918126133955e-06,0.00028000981802820367,2.9664442550939328e-08
0,55.168,11.82283,0.00010286,0.0002694578436271376,0.0001110715987943274,0.0002612462448328102,32.5,8.038345994855698e-06,0.00028005321301561323,1.4376120838171974e-07
0,55.668,11.91621,0.00010771,0.0002724791183346606,0.00011903625581890717,0.00026115286251575344,33.0,7.913723106537983e-06,0.0002801534252423704,2.5693400892217297e-07
0,56.168,12.00951,0.00011351,0.0002755034085501519,0.00012700417219602828,0.0002620092363541236,33.5,7.821171234451452e-06,0.00028030999363930025,3.6918649805249967e-07
0,56.668,12.10268,0.00011892,0.00027853071114171575,0.00013497534152879555,0.0002624753696129202,34.0,7.719863812144711e-06,0.00028052245896416784,4.805223296529022e-07
0,57.168,12.19577,0.00012421,0.0002815610229792752,0.00014294975742613382,0.00026282126555314143,34.5,7.618007697192505e-06,0.0002807903638016783,5.909451576035829e-07
0,57.668,12.28862,0.0001299,0.00028459434093457223,0.00015092741350280527,0.000263566927431767,35.0,7.530483640907628e-06,0.0002811132525634766,7.004586357847408e-07
0,58.168,12.38129,0.00013591,0.00028763066188118146,0.00015890830337940073,0.0002646323585017807,35.5,7.454432633852978e-06,0.0002814906714881481,8.090664180765798e-07
0,58.668,12.47375,0.00014189,0.00029066998269449557,0.00016689242068234668,0.00026566756201214887,36.0,7.3796545003374685e-06,0.0002819221686412183,9.16772158359299e-07
0,59.168,12.56622,0.00014794,0.000293712300251733,0.00017487975904389476,0.00026677254120783823,36.5,7.308836745420226e-06,0.00028240729391515256,1.0235795105131057e-06
0,59.668,12.65869,0.00015299,0.0002967576114319328,0.00018287031210213398,0.0002668772993297988,37.0,7.212899981886454e-06,0.00028294559902935655,1.1294921284181922e-06
0,60.168,12.75108,0.00015879,0.00029980591311595806,0.000190864073500982,0.00026773183961497607,37.5,7.139515723066028e-06,0.00028353663753017603,1.2345136659547676e-06
0,60.668,12.8433,0.00016494,0.0003028572021865012,0.00019886103689018865,0.00026893616529631255,38.0,7.077267507797699e-06,0.00028417996479089666,1.3386477770030275e-06
0,61.168,12.93554,0.0001708,0.00030591147552807077,0.00020686119592533414,0.00026985027960273666,38.5,7.0090981714996535e-06,0.00028487513801174437,1.441898115443181e-06
0,61.668,13.0278,0.00017659,0.00030896873002700127,0.00021486454426783083,0.00027069418575917045,39.0,6.940876557927447e-06,0.00028562171621988517,1.5442683351554219e-06
0,62.168,13.12014,0.00018313,0.000312028962571452,0.00022287107558492496,0.00027228788698652705,39.5,6.893364227507014e-06,0.00028641926026942515,1.6457620900199551e-06
0,62.668,13.21234,0.00018952,0.00031509217005140557,0.00023088078354968622,0.00027373138650171934,40.0,6.8432846625429835e-06,0.0002872673328414105,1.7463830339169823e-06
0,63.168,13.30438,0.00019583,0.00031815834935866767,0.00023889366184102513,0.00027509468751764257,40.5,6.792461420188705e-06,0.0002881654984438276,1.8461348207267048e-06
0,63.668,13.39645,0.00020226,0.0003212274973868664,0.00024690970414367915,0.00027657779324318725,41.0,6.745799835199689e-06,0.00028911332341160264,1.9450211043293234e-06
0,64.168,13.48851,0.00020865,0.0003242996110314556,0.0002549289041482161,0.00027802070688323947,41.50000000000001,6.699294141764806e-06,0.0002901103759066025,2.043045538605041e-06
0,64.668,13.5805,0.00021506,0.0003273746871897097,0.0002629512555510395,0.0002794834316386702,42.00000000000001,6.654367419968337e-06,0.00029115622591763333,2.1402117774340605e-06
0,65.168,13.67266,0.00022166,0.00033045272276072905,0.00027097675205437974,0.00028113597070634935,42.50000000000001,6.614964016619983e-06,0.0002922504452604422,2.2365234746965795e-06
0,65.668,13.76481,0.00022831,0.000333533714645437,0.0002790053873662976,0.00028283832727913944,43.00000000000001,6.57763551811952e-06,0.00029339260757771553,2.3319842842728005e-06
0,66.168,13.85703,0.00023496,0.00033661765974658114,0.0002870371552006947,0.0002845405045458864,43.50000000000001,6.541161024043365e-06,0.0002945822883390805,2.426597860042926e-06
0,66.668,13.94958,0.00024234,0.0003397045549687304,0.0002950720492772927,0.00028697250569143765,44.00000000000001,6.522102402078128e-06,0.0002958190648411042,2.5203678558871573e-06
0,67.168,14.04224,0.00024913,0.00034279439721827953,0.00030311006332165054,0.00028881433389662896,44.50000000000001,6.490209750486043e-06,0.0002971025162072934,2.613297925685696e-06
0,67.668,14.13487,0.00025543,0.0003458871834034448,0.0003111511910651593,0.00029016599233828554,45.00000000000001,6.448133163073011e-06,0.0002984322233880956,2.7053917233187445e-06
0,68.168,14.22782,0.00026237,0.00034898291043426906,0.0003191954262450388,0.0002921574841892303,45.50000000000001,6.421043608554511e-06,0.000299807769160898,2.796652902666505e-06
0,68.668,14.3211,0.00026909,0.0003520815752226141,0.0003272427626043392,0.0002939288126182749,46.00000000000001,6.389756796049454e-06,0.000301228738130028,2.887085117609175e-06
0,69.168,14.41451,0.00027641,0.00035518317468216827,0.0003352931938919463,0.0002962999807902219,46.50000000000001,6.37204259763918e-06,0.000302694716726753,2.9766920220269584e-06
0,69.668,14.50806,0.0002834,0.00035828770572844323,0.00034334671386257454,0.00029834099186586875,47.00000000000001,6.347680677997206e-06,0.00030420529320928074,3.0654772698000566e-06
0,70.168,14.60163,0.0002905,0.0003613951652787755,0.00035140331627677053,0.00030049184900200494,47.50000000000001,6.326144189515893e-06,0.000305760057662759,3.153444514808672e-06
0,70.668,14.6951,0.00029761,0.0003645055502523231,0.0003594629949009113,0.0003026525553514118,48.00000000000001,6.305261569821078e-06,0.0003073586019992754,3.2405974109330047e-06
0,71.168,14.78868,0.00030471,0.0003676188575700654,0.00036752574350720595,0.0003048031140628594,48.50000000000001,6.284600289955863e-06,0.00030900051995785794,3.3269396120532576e-06
0,71.668,14.8822,0.00031223,0.0003707350841548095,0.00037559155587369754,0.0003073735282811119,49.00000000000001,6.272929148594119e-06,0.0003106854071044746,3.4124747720496314e-06
0,72.168,14.97565,0.00031911,0.00037385422693118637,0.00038366042578425776,0.00030930380114692867,49.50000000000001,6.248561639331891e-06,0.00031241286083203367,3.49720654480233e-06
0,72.668,15.06903,0.00032637,0.0003769762828256468,0.0003917323470285852,0.00031161393579706156,50.00000000000001,6.23227871594123e-06,0.00031418248036038307,3.5811385841915503e-06
0,73.168,15.16248,0.00033429,0.00038010124876646737,0.00039980731340222113,0.00031458393536424624,50.50000000000001,6.229384858697945e-06,0.0003159938667363113,3.6642745440974967e-06
0,73.668,15.25605,0.00034134,0.0003832291216837461,0.0004078853187065284,0.0003166838029772177,51.00000000000001,6.209486332886621e-06,0.0003178466228335468,3.746618078400369e-06
0,74.168,15.34981,0.00034845,0.00038635989850940595,0.0004159663567487072,0.00031884354176069866,51.50000000000001,6.191136733217449e-06,0.00031974035335275786,3.828172840980372e-06
0,74.668,15.44379,0.00035617,0.0003894935761771974,0.0004240504213417831,0.00032161315483541435,52.00000000000001,6.184868362219506e-06,0.00032167466482155326,3.908942485717703e-06
0,75.168,15.53792,0.00036371,0.00039263015162268634,0.00043213750630462233,0.00032420264531806396,52.50000000000001,6.175288482248837e-06,0.0003236491655944818,3.988930666492567e-06
0,75.668,15.63228,0.00037145,0.00039576962178326965,0.0004402276054619094,0.0003269920163213602,53.00000000000001,6.169660685308682e-06,0.00032566346585303216,4.068141037185164e-06
0,76.168,15.72686,0.00037944,0.0003989119835981622,0.0004483207126441766,0.00033003127095398554,53.50000000000001,6.168808802878234e-06,0.00032771717760563326,4.146577251675698e-06
0,76.668,15.82138,0.0003868,0.00040205723400840634,0.00045641682168777106,0.00033244041232063535,54.00000000000001,6.156303931863617e-06,0.0003298099146876542,4.224242963844366e-06
0,77.168,15.91588,0.00039476,0.000405205369956866,0.0004645159264348841,0.000335449443521982,54.50000000000001,6.155035660953797e-06,0.0003319412927614041,4.301141827571372e-06
0,77.668,16.01043,0.00040256,0.00040835638838822817,0.0004726180207335305,0.0003382983676546976,55.00000000000001,6.150879411903592e-06,0.00033411092931613206,4.377277496736915e-06
0,78.168,16.10494,0.00041,0.0004115102862490049,0.0004807230984375608,0.0003407871878114441,55.50000000000001,6.140309690296289e-06,0.0003363184436680274,4.452653625221201e-06
0,78.668,16.19969,0.00041835,0.0004146670604875313,0.0004888311534066558,0.0003441859070808756,56.00000000000001,6.1461769121584915e-06,0.0003385634569602197,4.527273866904431e-06
0,79.168,16.29445,0.00042571,0.00041782670805396577,0.0004969421795063284,0.0003465945285476373,56.50000000000001,6.134416434471455e-06,0.00034084559216277844,4.6011418756668015e-06
0,79.668,16.38919,0.00043356,0.0004209892259002899,0.0005050561706079187,0.00034949305529237114,57.00000000000001,6.131457110392475e-06,0.000343164474072713,4.67426130538852e-06
0,80.168,16.48392,0.00044083,0.0004241546109803084,0.0005131731205886038,0.0003518114903917046,57.50000000000001,6.118460702464427e-06,0.00034551972931397355,4.746635809949786e-06
0,80.668,16.5788,0.00044868,0.00042732286024965097,0.0005212930233313914,0.00035470983691825956,58.00000000000001,6.115686843418268e-06,0.00034791098633744943,4.818269043230798e-06
0,81.168,16.67397,0.0004566,0.0004304939706657705,0.0005294158727251162,0.00035767809794065423,58.50000000000001,6.114155520353063e-06,0.000350337875420971,4.889164659111761e-06
0,81.668,16.76926,0.00046491,0.00043366793918794225,0.0005375416626644501,0.00036103627652349216,59.00000000000001,6.119258924126985e-06,0.00035280002866930793,4.959326311472875e-06
0,82.168,16.86482,0.00047193,0.00043684476277726716,0.0005456703870498902,0.0003631043757273769,59.50000000000001,6.102594550039947e-06,0.0003552970800141705,5.028757654194342e-06
0,82.668,16.96029,0.00048029,0.00044002443839666686,0.0005538020397877711,0.0003665123986088957,60.00000000000001,6.108539976814928e-06,0.00035782866521420905,5.097462341156364e-06
0,83.168,17.05589,0.0004881,0.0004432069630108887,0.0005619366147902576,0.0003693703482206311,60.50000000000001,6.105295011911257e-06,0.0003603944218550137,5.165444026239142e-06
0,83.668,17.15175,0.00049578,0.0004463923335865016,0.0005700741059753399,0.00037209822761116176,61.00000000000001,6.099970944445274e-06,0.00036299398934911504,5.2327063633228765e-06
0,84.168,17.2479,0.00050405,0.00044958054709190107,0.0005782145072668488,0.00037541603982505227,61.50000000000001,6.104325850813858e-06,0.00036562700893598345,5.299253006287773e-06
0,84.668,17.34407,0.00051183,0.0004527716004973032,0.0005863578125944388,0.0003782437879028644,62.00000000000001,6.100706256497812e-06,0.0003682931236820297,5.365087609014028e-06
0,85.168,17.44019,0.00051959,0.0004559654907747481,0.0005945040158935998,0.0003810514748811483,62.50000000000001,6.096823598098372e-06,0.00037099197848060447,5.430213825381845e-06
0,85.668,17.53636,0.00052776,0.000459162214898101,0.0006026531111056523,0.0003842691037924486,63.00000000000001,6.09950958400712e-06,0.0003737232200519984,5.494635309271425e-06
0,86.168,17.63258,0.00053587,0.0004623617698430501,0.0006108050921777505,0.0003874266776652995,63.50000000000001,6.10120752228818e-06,0.00037648649694344276,5.55835571456297e-06
0,86.668,17.72907,0.00054407,0.00046556415258710605,0.0006189599530628739,0.00039067419952423213,64.0,6.104284367566127e-06,0.0003792814595291084,5.621378695136683e-06
0,87.168,17.82567,0.00055211,0.00046876936010960355,0.0006271176877198394,0.00039376167238976416,64.5,6.104832130073863e-06,0.0003821077600101065,5.6837079048727635e-06
0,87.668,17.92233,0.00055978,0.00047197738939170047,0.0006352782901132923,0.0003964790992784081,65.0,6.0996784504370484e-06,0.00038496505241448825,5.745346997651413e-06
0,88.168,18.01906,0.00056784,0.0004751882374163796,0.0006434417542137121,0.0003995864832026675,65.5,6.100556995460573e-06,0.0003878529925972451,5.806299627352836e-06
0,88.668,18.11576,0.00057583,0.00047840190116844525,0.0006516080739974069,0.00040262382717103844,66.0,6.100361017743007e-06,0.0003907712382403084,5.866569447857231e-06
0,89.168,18.2126,0.00058409,0.0004816183776345283,0.0006597772434465132,0.0004059311341880151,66.5,6.104227581774663e-06,0.0003937194488525496,5.9261601130447985e-06
0,89.668,18.30973,0.00059221,0.0004848376638030803,0.0006679492565490087,0.0004090984072540717,67.0,6.105946376926443e-06,0.00039669728576978034,5.985075276795744e-06
0,90.168,18.40688,0.00060041,0.00048805975666437514,0.0006761241072986961,0.000412345649365679,67.5,6.108824435047096e-06,0.00039970441215475257,6.0433185929902644e-06
0,90.668,18.50415,0.00060876,0.0004912846532105141,0.0006843017896952051,0.00041574286351530893,68.0,6.113865639931013e-06,0.0004027404929971579,6.100893715508565e-06
0,91.168,18.60162,0.00061684,0.000494512350435421,0.000692482297744006,0.00041887005269141504,68.5,6.114891280166643e-06,0.00040580519511362835,6.157804298230845e-06
0,91.668,18.69925,0.00062465,0.0004977428453348419,0.0007006656254563964,0.0004217272198784455,69.0,6.111988693890515e-06,0.0004088981871477361,6.214053995037308e-06
0,92.168,18.79713,0.00063318,0.0005009761349063467,0.0007088517668495022,0.0004253043680568446,69.5,6.119487310170426e-06,0.0004120191395699932,6.269646459808155e-06
0,92.668,18.89511,0.0006415,0.000504212216149328,0.0007170407159462853,0.0004286715002030429,70.0,6.123878574329184e-06,0.0004151677246778517,6.3245853464235855e-06
0,93.168,18.99313,0.00064979,0.000507451086065004,0.0007252324667755394,0.00043200861928946455,70.5,6.127781833893114e-06,0.00041834361659570424,6.378874308763802e-06
0,93.668,19.09128,0.00065835,0.0005106927416564143,0.0007334270133718852,0.00043561572828452913,71.0,6.135432792739847e-06,0.000421546491274883,6.432517000709007e-06
0,94.168,19.18963,0.00066684,0.0005139371799284254,0.000741624349775781,0.0004391528301526445,71.5,6.1419976245125105e-06,0.00042477602649366075,6.485517076139403e-06
0,94.668,19.288,0.00067465,0.0005171843978877232,0.0007498244700335065,0.00044200992785421657,72.0,6.139026775753008e-06,0.0004280319018572499,6.537878188935187e-06
0,95.168,19.38647,0.0006835,0.0005204343925428179,0.0007580273681971859,0.000445907024345632,72.5,6.150441715112166e-06,0.0004313137987978035,6.589603992976565e-06
0,95.668,19.48494,0.00069151,0.0005236871609040454,0.0007662330383247651,0.0004489641225792803,73.0,6.150193459990142e-06,0.00043462140057441413,6.6406981421437365e-06
0,96.168,19.58375,0.00069996,0.0005269426999835658,0.000774441474480022,0.0004524612255035437,73.5,6.15593504086454e-06,0.000437954392273115,6.691164290316906e-06
0,96.668,19.68285,0.00070839,0.0005302010067953587,0.0007826526707325719,0.0004559383360627869,74.0,6.161328865713336e-06,0.0004413124608068788,6.74100609137627e-06
0,97.168,19.7822,0.00071768,0.0005334620783552296,0.0007908666211578572,0.0004602754571973724,74.5,6.178194056340569e-06,0.000444695294915619,6.790227199202033e-06
0,97.668,19.88152,0.00072577,0.0005367259116808073,0.0007990833198371523,0.0004634125918436551,75.0,6.178834557915401e-06,0.00044810258516618854,6.838831267674396e-06
0,98.168,19.98088,0.00073366,0.0005399925037915454,0.000807302760857562,0.00046634974293398345,75.5,6.176817787205079e-06,0.0004515340239523811,6.8868219506735615e-06
0,98.668,20.08028,0.00074238,0.0005432618517087198,0.0008155249383120233,0.0004701169133966964,76.0,6.1857488604828474e-06,0.00045498930549493,6.934202902079729e-06
0,99.168,20.17995,0.00075104,0.0005465339524554289,0.0008237498462993088,0.0004738241061561202,76.5,6.19377916543948e-06,0.0004584681258415087,6.980977775773101e-06
0,99.668,20.27975,0.00075992,0.0005498088030565932,0.0008319774789240144,0.00047775132413257863,77.0,6.20456265107245e-06,0.000461970182866731,7.027150225633879e-06
0,100.168,20.37937,0.00076824,0.0005530864005389644,0.0008402078302965754,0.0004811185702423889,77.5,6.2079815515146955e-06,0.0004654951762721506,7.072723905542267e-06
0,100.668,20.47912,0.00077674,0.0005563667419311103,0.0008484408945332537,0.00048466584739785675,78.0,6.213664710228933e-06,0.00046904280758626124,7.117702469378463e-06
0,101.168,20.57889,0.00078539,0.0005596498242634237,0.0008566766657561436,0.0004883631585072801,78.5,6.221186732576817e-06,0.000472612780164497,7.162089571022669e-06
0,101.668,20.67889,0.00079428,0.0005629356445681225,0.0008649151380931697,0.0004923005064749529,79.0,6.231651980695606e-06,0.000476204799189232,7.205888864355088e-06
0,102.168,20.77887,0.0008025,0.0005662241998792457,0.0008731563056780904,0.0004955678942011553,79.5,6.2335584176245955e-06,0.0004798185716697801,7.24910400325592e-06
0,102.668,20.87861,0.00081089,0.0005695154872326592,0.0008814001626504947,0.0004990053245821644,80.0,6.237566557277055e-06,0.00048345380644239594,7.2917386416053676e-06
0,103.168,20.97857,0.00081971,0.0005728095036660504,0.0008896467031558036,0.0005028728005102468,80.5,6.2468670870838105e-06,0.0004871102141702736,7.3337964332836324e-06
0,103.668,21.07851,0.00082859,0.0005761062462189314,0.0008978959213452684,0.0005068003248736631,81.0,6.256794134242754e-06,0.0004907875073435477,7.3752810321709145e-06
0,104.168,21.17846,0.00083712,0.0005794057119326325,0.0009061478113759694,0.0005103779005566631,81.5,6.262305528302615e-06,0.0004944854002792928,7.4161960921474185e-06
0,104.668,21.27856,0.00084543,0.0005827078978503184,0.0009144023674108239,0.0005137355304394944,82.0,6.265067444384078e-06,0.0004982036091215234,7.456545267093342e-06
0,105.168,21.37893,0.00085442,0.0005860128010169666,0.0009226595836185781,0.0005177732173983886,82.5,6.276038998768347e-06,0.0005019418518411945,7.4963322108888885e-06
0,105.668,21.4795,0.000863,0.000589320418479383,0.0009309194541738085,0.0005214009643055746,83.0,6.281939328982827e-06,0.0005056998482362007,7.53556057741426e-06
0,106.168,21.58058,0.00087119,0.0005926307472861967,0.000939181973256922,0.0005246387740292747,83.5,6.283099090170955e-06,0.0005094773199313769,7.574234020549657e-06
0,106.668,21.68151,0.00088008,0.0005959437844878599,0.0009474471350541629,0.0005285766494336971,84.0,6.292579159924966e-06,0.0005132739903784987,7.612356194175281e-06
0,107.168,21.78262,0.00088864,0.0005992595271366481,0.0009557149337575989,0.0005321845933790492,84.5,6.298042525195849e-06,0.0005170895848562807,7.649930752171335e-06
0,107.668,21.8838,0.00089735,0.0006025779722866635,0.0009639853635651351,0.0005359426087215282,85.0,6.305207161429744e-06,0.0005209238304703784,7.686961348418019e-06
0,108.168,21.98479,0.00090598,0.0006058991169938244,0.0009722584186805036,0.0005396206983133208,85.5,6.311353196647027e-06,0.0005247764561533872,7.723451636795535e-06
0,108.668,22.0859,0.00091561,0.000609222958315881,0.0009805340933132737,0.0005442988650026072,86.0,6.329056569797758e-06,0.0005286471926648426,7.759405271184086e-06
0,109.168,22.18716,0.00092462,0.0006125494933124009,0.00098881238167884,0.0005483571116335611,86.5,6.339388573798394e-06,0.0005325357725912198,7.794825905463869e-06
0,109.668,22.28854,0.00093308,0.0006158787190447788,0.0009970932779984325,0.0005518654410463463,87.0,6.343280931567198e-06,0.000536441930345935,7.82971719351509e-06
0,110.168,22.39018,0.00094205,0.0006192106325762312,0.0010053767764991103,0.0005558838560771209,87.5,6.3529583551670965e-06,0.0005403654021693435,7.86408278921795e-06
0,110.668,22.49196,0.00095157,0.0006225452309718002,0.0010136628714137678,0.0005604523595580326,88.0,6.368776813159461e-06,0.0005443059261287414,7.897926346452648e-06
0,111.168,22.59388,0.00096063,0.0006258825112983469,0.0010219515569811228,0.0005645609543172242,88.5,6.379219822793494e-06,0.0005482632421183649,7.931251519099387e-06
0,111.668,22.69608,0.00096877,0.0006292224706245606,0.0010302428274457324,0.0005677496431788281,89.0,6.379209473919417e-06,0.0005522370918593896,7.964061961038372e-06
0,112.168,22.79824,0.00097873,0.0006325651060209532,0.001038536677057984,0.0005727584289629691,89.5,6.39953551913932e-06,0.0005562272188999319,7.996361326149798e-06
0,112.668,22.90041,0.00098798,0.0006359104145598577,0.0010468331000740936,0.0005770573144857642,90.0,6.411747938730713e-06,0.0005602333686150482,8.02815326831387e-06
0,113.168,23.00258,0.0009976,0.0006392583933154334,0.0010551320907561078,0.0005817263025593255,90.5,6.427914945406912e-06,0.0005642552882067346,8.05944144141079e-06
0,113.668,23.10468,0.0010066,0.0006426090393636614,0.0010634336433719086,0.0005857753959917528,91.0,6.437092263645635e-06,0.0005682927267039278,8.090229499320757e-06
0,114.168,23.20679,0.0010149,0.0006459623497823471,0.0010717377521952069,0.0005891245975871403,91.5,6.438520192209183e-06,0.0005723454349625042,8.120521095923976e-06
0,114.668,23.30892,0.001024,0.0006493183216511201,0.0010800444115055471,0.0005932739101455729,92.0,6.448629458104053e-06,0.0005764131656652807,8.150319885100647e-06
0,115.168,23.41108,0.0010338,0.0006526769520514312,0.001088353615588301,0.0005981233364631302,92.5,6.46619823203384e-06,0.0005804956733220138,8.17962952073097e-06
0,115.668,23.51348,0.0010432,0.0006560382380665572,0.0010966653587346775,0.0006025728793318797,93.0,6.479278272385803e-06,0.0005845927142694006,8.208453656695148e-06
0,116.168,23.61583,0.0010524,0.0006594021767815962,0.0011049796352417107,0.0006068225415398856,93.5,6.490080658180594e-06,0.000588704046671078,8.236795946873383e-06
0,116.668,23.71832,0.0010611,0.0006627687652834722,0.001113296439412272,0.0006105723258712002,94.0,6.4954502752255344e-06,0.0005928294305176231,8.264660045145876e-06
0,117.168,23.82082,0.0010698,0.0006661380006609324,0.0011216157655550563,0.0006143222351058762,94.5,6.500764392654775e-06,0.000596968627626553,8.292049605392828e-06
0,117.668,23.92355,0.0010785,0.0006695098800045454,0.0011299376079846012,0.0006180722720199442,95.0,6.506023915999413e-06,0.0006011214016423249,8.318968281494441e-06
0,118.168,24.02629,0.0010888,0.0006728844004067038,0.0011382619610212658,0.000623422439385438,95.5,6.527983658486261e-06,0.0006052875180363365,8.345419727330915e-06
0,118.668,24.12909,0.001097,0.0006762615589616253,0.001146588818991245,0.0006266727399703803,96.0,6.527841041358129e-06,0.0006094667441069251,8.371407596782453e-06
0,119.168,24.23198,0.0011059,0.0006796413527653524,0.001154918176226566,0.0006306231765387865,96.5,6.534955197293124e-06,0.0006136588489793681,8.396935543729258e-06
0,119.668,24.33502,0.0011146,0.0006830237789157466,0.001163250027065084,0.0006343737518506628,97.0,6.539935586089308e-06,0.0006178636036058836,8.42200722205153e-06
0,120.168,24.43802,0.0011244,0.000686408834512495,0.0011715843658504886,0.0006392244686620064,97.5,6.556148396533399e-06,0.0006220807807656291,8.44662628562947e-06
0,120.668,24.54131,0.0011333,0.0006897965166571124,0.0011799211869322982,0.0006431753297248142,98.0,6.563013568620554e-06,0.0006263101550647023,8.470796388343279e-06
0,121.168,24.64471,0.0011431,0.0006931868224529288,0.0011882604846658647,0.0006480263377870641,98.5,6.5789475917468435e-06,0.0006305515029361417,8.49452118407316e-06
0,121.668,24.74838,0.001152,0.0006965797490051046,0.0011966022534123742,0.0006519774955927305,99.0,6.585631268613439e-06,0.0006348046026399248,8.517804326699314e-06
0,122.168,24.85264,0.0011606,0.0006999752934206214,0.0012049464875388358,0.0006556288058817855,99.5,6.589234229967693e-06,0.0006390692342629703,8.540649470101944e-06
0,122.668,24.95712,0.0011706,0.0007033734528082841,0.0012132931814180983,0.0006606802713901858,100.0,6.606802713901858e-06,0.0006433451797191363,8.56306026816125e-06
0,123.168,25.06161,0.0011794,0.0007067742242787218,0.0012216423294288386,0.0006645318948498831,100.5,6.612257660197842e-06,0.0006476322227492211,8.585040374757431e-06
0,123.668,25.16626,0.0011884,0.0007101776049443865,0.0012299939259555644,0.0006685836789888221,101.0,6.619640386027942e-06,0.0006519301489209632,8.606593443770692e-06
0,124.168,25.27095,0.0011978,0.0007135835919195536,0.0012383479653886153,0.0006730356265309382,101.5,6.6308928722259925e-06,0.0006562387456290413,8.627723129081236e-06
0,124.668,25.37547,0.0012077,0.0007169921823203234,0.0012467044421241632,0.0006779877401961601,102.0,6.646938629374119e-06,0.000660557802095074,8.64843308456926e-06
0,125.168,25.47987,0.001216,0.0007204033732646168,0.0012550633505642103,0.0006813400227004066,102.5,6.647219733662503e-06,0.0006648871093676203,8.668726964114967e-06
0,125.668,25.58369,0.0012246,0.0007238171618721805,0.0012634246851165902,0.0006849924767555902,103.0,6.650412395685342e-06,0.0006692264603221787,8.688608421598561e-06
0,126.168,25.68751,0.0012336,0.000727233545264586,0.001271788440194971,0.000689045105069615,103.5,6.657440628691932e-06,0.0006735756496611884,8.70808111090024e-06
0,126.668,25.79161,0.0012429,0.0007306525205652264,0.0012801546102188463,0.00069339791034638,104.0,6.667287599484423e-06,0.0006779344739140286,8.727148685900209e-06
0,127.168,25.89568,0.0012516,0.0007340740848993162,0.0012885231896135477,0.0006971508952857688,104.5,6.671300433356639e-06,0.0006823027314370183,8.745814800478666e-06
0,127.668,25.99972,0.0012602,0.0007374982353938984,0.0012968941728102338,0.0007008040625836646,105.0,6.67432440555871e-06,0.000686680222413417,8.764083108515815e-06
0,128.168,26.10379,0.0012693,0.0007409249691778357,0.0013052675542458946,0.0007049574149319412,105.5,6.682060805042097e-06,0.0006910667488534241,8.781957263891858e-06
0,128.668,26.20807,0.0012777,0.0007443542833818172,0.0013136433283633536,0.0007084109550184636,106.0,6.683122217155317e-06,0.0006954621145941788,8.799440920486994e-06
0,129.168,26.31244,0.0012873,0.0007477861751383512,0.0013220214896112652,0.0007130646855270859,106.5,6.695443056592355e-06,0.0006998661252997607,8.816537732181426e-06
0,129.668,26.41696,0.0012962,0.0007512206415817759,0.0013304020324441147,0.0007170186091376611,107.0,6.7011084966136555e-06,0.00070427858846119,8.833251352855355e-06
0,130.168,26.52125,0.0013046,0.0007546576798482443,0.0013387849513222198,0.0007204727285260244,107.5,6.702071893265343e-06,0.0007086993133964263,8.849585436388984e-06
0,130.668,26.62566,0.0013137,0.0007580972870757418,0.0013471702407117274,0.0007246270463640144,108.0,6.7095096885556895e-06,0.0007131281112503692,8.865543636662512e-06
0,131.168,26.73025,0.0013222,0.0007615394604040728,0.0013555578950846196,0.0007281815653194532,108.5,6.711350832437356e-06,0.0007175647949948589,8.881129607556143e-06
0,131.668,26.83498,0.0013316,0.0007649841969748659,0.001363947908918705,0.000732636288056161,109.0,6.721433835377624e-06,0.0007220091794286753,8.896347002950077e-06
0,132.168,26.9399,0.0013405,0.0007684314939315718,0.0013723402766976272,0.0007365912172339444,109.5,6.726860431360223e-06,0.0007264610811775389,8.911199476724516e-06
0,132.668,27.0448,0.0013493,0.0007718813484194681,0.00138073499291086,0.0007404463555086079,110.0,6.7313305046237076e-06,0.0007309203186941099,8.925690682759661e-06
0,133.168,27.14955,0.0013584,0.0007753337575856544,0.001389132052053709,0.0007446017055319455,110.5,6.738476973139778e-06,0.0007353867122579887,8.939824274935715e-06
0,133.668,27.25461,0.0013671,0.000778788718579052,0.0013975314486273111,0.0007483572699517409,111.0,6.741957386952621e-06,0.0007398600839757159,8.953603907132877e-06
0,134.168,27.35978,0.001376,0.0007822462285504064,0.0014059331771386352,0.0007523130514117712,111.5,6.747202254814091e-06,0.0007443402577807718,8.967033233231351e-06
0,134.668,27.46494,0.0013858,0.0007857062846522885,0.0014143372321004802,0.0007571690525518082,112.0,6.760437969212574e-06,0.0007488270594335774,8.980115907111337e-06
0,135.168,27.57026,0.0013942,0.0007891688840390917,0.001422743608031479,0.0007606252760076126,112.5,6.761113564512112e-06,0.0007533203165214934,8.992855582653038e-06
0,135.668,27.67544,0.0014027,0.0007926340238670329,0.0014311522994560916,0.000764181724410941,113.0,6.762670127530451e-06,0.0007578198584588207,9.005255913736653e-06
0,136.168,27.7808,0.0014128,0.0007961017012941534,0.0014395633009046133,0.0007693384003895402,113.5,6.778311897705199e-06,0.0007623255164868004,9.017320554242386e-06
0,136.668,27.88631,0.0014216,0.0007995719134803146,0.0014479766069131683,0.0007731953065671466,114.0,6.782414969887251e-06,0.0007668371236736135,9.029053158050438e-06
0,137.168,27.99176,0.0014308,0.0008030446575872053,0.0014563922120237145,0.0007774524455634911,114.5,6.78997769051084e-06,0.0007713545149143812,9.04045737904101e-06
0,137.668,28.09759,0.0014399,0.0008065199307783376,0.0014648101107840412,0.0007816098199942964,115.0,6.796607130385186e-06,0.0007758775269311648,9.051536871094304e-06
0,138.168,28.20356,0.0014488,0.000809997730219043,0.0014732302977477673,0.0007855674324712758,115.5,6.801449631785938e-06,0.0007804059982729662,9.062295288090521e-06
0,138.668,28.30945,0.0014576,0.0008134780530764836,0.0014816527674743427,0.0007894252856021407,116.0,6.805390393121903e-06,0.0007849397693157262,9.072736283909862e-06
0,139.168,28.41552,0.0014676,0.0008169608965196374,0.0014900775145290507,0.0007944833819905866,116.5,6.819599845412761e-06,0.0007894786822623266,9.082863512432529e-06
