Repository: PAGiesting/thermal-expansion

# thermal-expansion
Calculates linear and volume alphas from dilatometer data (Netzsch DIL-402c) by curve fitting

File: data_backup/8.1mm/oligHawk010s1r4-8.25mm.csv
#EXPORTTYPE:           ,DATA ALL                                                                                 
#FILE:                 ,oligHawk010s1ru4.ngb-sle                                                                 
#FORMAT:               ,NETZSCH5                                                                                 
#FTYPE:                ,ANSI                                                                                     
#IDENTITY:             ,oligoclase                                                                               
#DECIMAL:              ,POINT                                                                                    
#SEPARATOR:            ,COMMA                                                                                    
#MTYPE:                ,DIL                                                                                      
#INSTRUMENT:           ,NETZSCH DIL 402C                                                                         
#PROJECT:              ,feldspar                                                                                 
#DATE/TIME:            ,8/25/2019 9:38:56 AM (UTC-5)                                                             
#CORR. FILE:           ,                                                                                         
#TEMPCAL:              ,TCALZERO.TMX                                                                             
#LABORATORY:           ,Mineral Physics                                                                          
#OPERATOR:             ,PAG                                                                                      
#REMARK:               ,bare, norm start, for short plageioclase, sapphire std, long direction 010, run 4th time 
#SAMPLE:               ,hawk mine 010 run4                                                                       
#SAMPLE LENGTH /mm:    ,8.25                                                                                     
#MATERIAL:             ,sapphire stnd                                                                            
#MEASMODE:             ,Standard Expansion                                                                       
#PURGE GAS 1:          ,ARGON                                                                                    
#FLOW RATE 1 /(ml/min):,75                                                                                       
#M.RANGE /µm:          ,500                                                                                      
#CORR. CODE:           ,010                                                                                      
#RANGE:                ,20.0°C/3.0(K/min)/250.0°C                                                                
#SEGMENT:              ,S1/1                                                                                     
#SEG. 1:               ,20.0°C/3.0(K/min)/250.0°C                                                                

##Temp./°C,Time/min,dL/Lo,Alpha/(1/K)
 22.66800, 0.00000, 2.4570e-005, 1.6580e-005
 23.16800, 4.62543, 4.4171e-005,-1.1040e-005
 23.66800, 4.97074, 3.3875e-005,-1.5467e-005
 24.16800, 5.22375, 2.4334e-005,-1.8087e-005
 24.66800, 5.43234, 1.5547e-005,-1.5483e-005
 25.16800, 5.61312, 7.4601e-006,-1.5680e-005
 25.66800, 5.77394,-3.3616e-008,-1.3521e-005
 26.16800, 5.92247,-6.4992e-006,-1.2353e-005
 26.66800, 6.06100,-1.2140e-005,-1.1849e-005
 27.16800, 6.19202,-1.7847e-005,-1.0512e-005
 27.66800, 6.31714,-2.3527e-005,-9.7561e-006
 28.16800, 6.43769,-2.7984e-005,-9.3094e-006
 28.66800, 6.55401,-3.2414e-005,-7.8600e-006
 29.16800, 6.66725,-3.5845e-005,-7.5421e-006
 29.66800, 6.77788,-3.9766e-005,-5.4765e-006
 30.16800, 6.88622,-4.1913e-005,-5.7298e-006
 30.66800, 6.99260,-4.4820e-005,-4.4922e-006
 31.16800, 7.09757,-4.6789e-005,-4.6511e-006
 31.66800, 7.20113,-4.9147e-005,-3.7396e-006
 32.16800, 7.30358,-5.1726e-005,-3.5264e-006
 32.66800, 7.40516,-5.2441e-005,-1.9424e-006
 33.16800, 7.50609,-5.3054e-005,-5.6272e-007
 33.66800, 7.60651,-5.3445e-005,-7.5764e-007
 34.16800, 7.70674,-5.3698e-005,-3.6254e-007
 34.66800, 7.80672,-5.3766e-005, 1.0537e-006
 35.16800, 7.90670,-5.2764e-005, 1.3030e-006
 35.66800, 8.00682,-5.1996e-005, 1.7890e-006
 36.16800, 8.10715,-5.1435e-005, 3.1518e-006
 36.66800, 8.20722,-4.9257e-005, 3.2682e-006
 37.16800, 8.30725,-4.7230e-005, 3.1022e-006
 37.66800, 8.40727,-4.5807e-005, 3.9985e-006
 38.16800, 8.50722,-4.3443e-005, 4.8310e-006
 38.66800, 8.60715,-4.1108e-005, 5.0075e-006
 39.16800, 8.70705,-3.8880e-005, 4.9243e-006
 39.66800, 8.80685,-3.5677e-005, 6.3207e-006
 40.16800, 8.90673,-3.2793e-005, 5.7612e-006
 40.66800, 9.00657,-3.0160e-005, 6.9206e-006
 41.16800, 9.10647,-2.6367e-005, 7.0897e-006
 41.66800, 9.20612,-2.2601e-005, 7.2558e-006
 42.16800, 9.30592,-1.8969e-005, 6.9227e-006
 42.66800, 9.40545,-1.5325e-005, 7.7955e-006
 43.16800, 9.50479,-1.1595e-005, 8.1537e-006
 43.66800, 9.60399,-7.3888e-006, 8.1313e-006
 44.16800, 9.70337,-3.4635e-006, 7.9168e-006
 44.66800, 9.80245, 8.3045e-007, 8.3420e-006
 45.16800, 9.90161, 4.9367e-006, 8.4836e-006
 45.66800,10.00029, 9.0833e-006, 8.4294e-006
 46.16800,10.09893, 1.3428e-005, 8.9490e-006
 46.66800,10.19726, 1.8010e-005, 9.2145e-006
 47.16800,10.29510, 2.2685e-005, 9.3503e-006
 47.66800,10.39249, 2.7116e-005, 9.0072e-006
 48.16800,10.48953, 3.1400e-005, 9.1260e-006
 48.66800,10.58634, 3.6382e-005, 9.2422e-006
 49.16800,10.68290, 4.1282e-005, 1.0270e-005
 49.66800,10.77912, 4.6419e-005, 9.6147e-006
 50.16800,10.87519, 5.1283e-005, 9.9270e-006
 50.66800,10.97117, 5.6325e-005, 9.6525e-006
 51.16800,11.06710, 6.1022e-005, 9.8695e-006
 51.66800,11.16257, 6.6213e-005, 9.8425e-006
 52.16800,11.25780, 7.0806e-005, 1.0345e-005
 52.66800,11.35266, 7.5961e-005, 1.0643e-005
 53.16800,11.44721, 8.1430e-005, 1.0421e-005
 53.66800,11.54129, 8.6532e-005, 1.0470e-005
 54.16800,11.63539, 9.1818e-005, 1.0441e-005
 54.66800,11.72922, 9.7212e-005, 1.1055e-005
 55.16800,11.82283, 1.0286e-004, 1.0862e-005
 55.66800,11.91621, 1.0771e-004, 1.0632e-005
 56.16800,12.00951, 1.1351e-004, 1.0939e-005
 56.66800,12.10268, 1.1892e-004, 1.1203e-005
 57.16800,12.19577, 1.2421e-004, 1.0838e-005
 57.66800,12.28862, 1.2990e-004, 1.1345e-005
 58.16800,12.38129, 1.3591e-004, 1.1719e-005
 58.66800,12.47375, 1.4189e-004, 1.1763e-005
 59.16800,12.56622, 1.4794e-004, 1.1271e-005
 59.66800,12.65869, 1.5299e-004, 1.1503e-005
 60.16800,12.75108, 1.5879e-004, 1.1726e-005
 60.66800,12.84330, 1.6494e-004, 1.1935e-005
 61.16800,12.93554, 1.7080e-004, 1.2031e-005
 61.66800,13.02780, 1.7659e-004, 1.2386e-005
 62.16800,13.12014, 1.8313e-004, 1.2612e-005
 62.66800,13.21234, 1.8952e-004, 1.2553e-005
 63.16800,13.30438, 1.9583e-004, 1.2807e-005
 63.66800,13.39645, 2.0226e-004, 1.3332e-005
 64.16800,13.48851, 2.0865e-004, 1.2509e-005
 64.66800,13.58050, 2.1506e-004, 1.2768e-005
 65.16800,13.67266, 2.2166e-004, 1.3090e-005
 65.66800,13.76481, 2.2831e-004, 1.3611e-005
 66.16800,13.85703, 2.3496e-004, 1.3741e-005
 66.66800,13.94958, 2.4234e-004, 1.3758e-005
 67.16800,14.04224, 2.4913e-004, 1.3649e-005
 67.66800,14.13487, 2.5543e-004, 1.3368e-005
 68.16800,14.22782, 2.6237e-004, 1.3743e-005
 68.66800,14.32110, 2.6909e-004, 1.3688e-005
 69.16800,14.41451, 2.7641e-004, 1.4250e-005
 69.66800,14.50806, 2.8340e-004, 1.4075e-005
 70.16800,14.60163, 2.9050e-004, 1.4159e-005
 70.66800,14.69510, 2.9761e-004, 1.4817e-005
 71.16800,14.78868, 3.0471e-004, 1.4239e-005
 71.66800,14.88220, 3.1223e-004, 1.4342e-005
 72.16800,14.97565, 3.1911e-004, 1.4379e-005
 72.66800,15.06903, 3.2637e-004, 1.4950e-005
 73.16800,15.16248, 3.3429e-004, 1.4431e-005
 73.66800,15.25605, 3.4134e-004, 1.4665e-005
 74.16800,15.34981, 3.4845e-004, 1.5181e-005
 74.66800,15.44379, 3.5617e-004, 1.5299e-005
 75.16800,15.53792, 3.6371e-004, 1.5376e-005
 75.66800,15.63228, 3.7145e-004, 1.5243e-005
 76.16800,15.72686, 3.7944e-004, 1.5222e-005
 76.66800,15.82138, 3.8680e-004, 1.5438e-005
 77.16800,15.91588, 3.9476e-004, 1.5665e-005
 77.66800,16.01043, 4.0256e-004, 1.5451e-005
 78.16800,16.10494, 4.1000e-004, 1.5744e-005
 78.66800,16.19969, 4.1835e-004, 1.5538e-005
 79.16800,16.29445, 4.2571e-004, 1.5117e-005
 79.66800,16.38919, 4.3356e-004, 1.5345e-005
 80.16800,16.48392, 4.4083e-004, 1.5307e-005
 80.66800,16.57880, 4.4868e-004, 1.5581e-005
 81.16800,16.67397, 4.5660e-004, 1.6083e-005
 81.66800,16.76926, 4.6491e-004, 1.5200e-005
 82.16800,16.86482, 4.7193e-004, 1.5658e-005
 82.66800,16.96029, 4.8029e-004, 1.5746e-005
 83.16800,17.05589, 4.8810e-004, 1.5705e-005
 83.66800,17.15175, 4.9578e-004, 1.5777e-005
 84.16800,17.24790, 5.0405e-004, 1.6227e-005
 84.66800,17.34407, 5.1183e-004, 1.5860e-005
 85.16800,17.44019, 5.1959e-004, 1.5882e-005
 85.66800,17.53636, 5.2776e-004, 1.6181e-005
 86.16800,17.63258, 5.3587e-004, 1.6233e-005
 86.66800,17.72907, 5.4407e-004, 1.5831e-005
 87.16800,17.82567, 5.5211e-004, 1.5855e-005
 87.66800,17.92233, 5.5978e-004, 1.6159e-005
 88.16800,18.01906, 5.6784e-004, 1.6066e-005
 88.66800,18.11576, 5.7583e-004, 1.6370e-005
 89.16800,18.21260, 5.8409e-004, 1.6284e-005
 89.66800,18.30973, 5.9221e-004, 1.5941e-005
 90.16800,18.40688, 6.0041e-004, 1.6552e-005
 90.66800,18.50415, 6.0876e-004, 1.6283e-005
 91.16800,18.60162, 6.1684e-004, 1.6362e-005
 91.66800,18.69925, 6.2465e-004, 1.6478e-005
 92.16800,18.79713, 6.3318e-004, 1.6744e-005
 92.66800,18.89511, 6.4150e-004, 1.6587e-005
 93.16800,18.99313, 6.4979e-004, 1.6299e-005
 93.66800,19.09128, 6.5835e-004, 1.7260e-005
 94.16800,19.18963, 6.6684e-004, 1.6726e-005
 94.66800,19.28800, 6.7465e-004, 1.6167e-005
 95.16800,19.38647, 6.8350e-004, 1.7040e-005
 95.66800,19.48494, 6.9151e-004, 1.6856e-005
 96.16800,19.58375, 6.9996e-004, 1.6898e-005
 96.66800,19.68285, 7.0839e-004, 1.7011e-005
 97.16800,19.78220, 7.1768e-004, 1.6774e-005
 97.66800,19.88152, 7.2577e-004, 1.6989e-005
 98.16800,19.98088, 7.3366e-004, 1.6951e-005
 98.66800,20.08028, 7.4238e-004, 1.7406e-005
 99.16800,20.17995, 7.5104e-004, 1.6713e-005
 99.66800,20.27975, 7.5992e-004, 1.7605e-005
100.16800,20.37937, 7.6824e-004, 1.7351e-005
100.66800,20.47912, 7.7674e-004, 1.6758e-005
101.16800,20.57889, 7.8539e-004, 1.7570e-005
101.66800,20.67889, 7.9428e-004, 1.7233e-005
102.16800,20.77887, 8.0250e-004, 1.6681e-005
102.66800,20.87861, 8.1089e-004, 1.7051e-005
103.16800,20.97857, 8.1971e-004, 1.7776e-005
103.66800,21.07851, 8.2859e-004, 1.6840e-005
104.16800,21.17846, 8.3712e-004, 1.7033e-005
104.66800,21.27856, 8.4543e-004, 1.7473e-005
105.16800,21.37893, 8.5442e-004, 1.7349e-005
105.66800,21.47950, 8.6300e-004, 1.6459e-005
106.16800,21.58058, 8.7119e-004, 1.7679e-005
106.66800,21.68151, 8.8008e-004, 1.7392e-005
107.16800,21.78262, 8.8864e-004, 1.7430e-005
107.66800,21.88380, 8.9735e-004, 1.7527e-005
108.16800,21.98479, 9.0598e-004, 1.8352e-005
108.66800,22.08590, 9.1561e-004, 1.8061e-005
109.16800,22.18716, 9.2462e-004, 1.7329e-005
109.66800,22.28854, 9.3308e-004, 1.7283e-005
110.16800,22.39018, 9.4205e-004, 1.9645e-005
110.66800,22.49196, 9.5157e-004, 1.7971e-005
111.16800,22.59388, 9.6063e-004, 1.7577e-005
111.66800,22.69608, 9.6877e-004, 1.8215e-005
112.16800,22.79824, 9.7873e-004, 1.8323e-005
112.66800,22.90041, 9.8798e-004, 1.9524e-005
113.16800,23.00258, 9.9760e-004, 1.8168e-005
113.66800,23.10468, 1.0066e-003, 1.7559e-005
114.16800,23.20679, 1.0149e-003, 1.7599e-005
114.66800,23.30892, 1.0240e-003, 1.7906e-005
115.16800,23.41108, 1.0338e-003, 1.9317e-005
115.66800,23.51348, 1.0432e-003, 1.9697e-005
116.16800,23.61583, 1.0524e-003, 1.7326e-005
116.66800,23.71832, 1.0611e-003, 1.7627e-005
117.16800,23.82082, 1.0698e-003, 1.7643e-005
117.66800,23.92355, 1.0785e-003, 1.8367e-005
118.16800,24.02629, 1.0888e-003, 1.8681e-005
118.66800,24.12909, 1.0970e-003, 1.7312e-005
119.16800,24.23198, 1.1059e-003, 1.7684e-005
119.66800,24.33502, 1.1146e-003, 1.8441e-005
120.16800,24.43802, 1.1244e-003, 1.8241e-005
120.66800,24.54131, 1.1333e-003, 1.9086e-005
121.16800,24.64471, 1.1431e-003, 1.8328e-005
121.66800,24.74838, 1.1520e-003, 1.7685e-005
122.16800,24.85264, 1.1606e-003, 1.8126e-005
122.66800,24.95712, 1.1706e-003, 1.9174e-005
123.16800,25.06161, 1.1794e-003, 1.7877e-005
123.66800,25.16626, 1.1884e-003, 1.8762e-005
124.16800,25.27095, 1.1978e-003, 1.8532e-005
124.66800,25.37547, 1.2077e-003, 1.8771e-005
125.16800,25.47987, 1.2160e-003, 1.6903e-005
125.66800,25.58369, 1.2246e-003, 1.7531e-005
126.16800,25.68751, 1.2336e-003, 1.7699e-005
126.66800,25.79161, 1.2429e-003, 1.7869e-005
127.16800,25.89568, 1.2516e-003, 1.7448e-005
127.66800,25.99972, 1.2602e-003, 1.8068e-005
128.16800,26.10379, 1.2693e-003, 1.7800e-005
128.66800,26.20807, 1.2777e-003, 1.7314e-005
129.16800,26.31244, 1.2873e-003, 1.8478e-005
129.66800,26.41696, 1.2962e-003, 1.7421e-005
130.16800,26.52125, 1.3046e-003, 1.7581e-005
130.66800,26.62566, 1.3137e-003, 1.7689e-005
131.16800,26.73025, 1.3222e-003, 1.7413e-005
131.66800,26.83498, 1.3316e-003, 1.8995e-005
132.16800,26.93990, 1.3405e-003, 1.7429e-005
132.66800,27.04480, 1.3493e-003, 1.8361e-005
133.16800,27.14955, 1.3584e-003, 1.7740e-005
133.66800,27.25461, 1.3671e-003, 1.7559e-005
134.16800,27.35978, 1.3760e-003, 1.8574e-005
134.66800,27.46494, 1.3858e-003, 1.7826e-005
135.16800,27.57026, 1.3942e-003, 1.7872e-005
135.66800,27.67544, 1.4027e-003, 1.8291e-005
136.16800,27.78080, 1.4128e-003, 1.8589e-005
136.66800,27.88631, 1.4216e-003, 1.7445e-005
137.16800,27.99176, 1.4308e-003, 1.8958e-005
137.66800,28.09759, 1.4399e-003, 1.7974e-005
138.16800,28.20356, 1.4488e-003, 1.7883e-005
138.66800,28.30945, 1.4576e-003, 1.9528e-005
139.16800,28.41552, 1.4676e-003, 1.8123e-005
139.66800,28.52154, 1.4762e-003, 1.7686e-005
140.16800,28.62752, 1.4849e-003, 1.8518e-005
140.66800,28.73344, 1.4952e-003, 1.8594e-005
141.16800,28.83917, 1.5039e-003, 1.7388e-005
141.66800,28.94464, 1.5129e-003, 1.7044e-005
142.16800,29.05014, 1.5206e-003, 1.7450e-005
142.66800,29.15561, 1.5301e-003, 1.8259e-005
143.16800,29.26108, 1.5392e-003, 1.7539e-005
143.66800,29.36674, 1.5482e-003, 1.8899e-005
144.16800,29.47257, 1.5568e-003, 1.7231e-005
144.66800,29.57848, 1.5656e-003, 1.7836e-005
145.16800,29.68482, 1.5746e-003, 1.7985e-005
145.66800,29.79142, 1.5838e-003, 1.8683e-005
146.16800,29.89810, 1.5931e-003, 1.8036e-005
146.66800,30.00505, 1.6018e-003, 1.7753e-005
147.16800,30.11193, 1.6110e-003, 1.8489e-005
147.66800,30.21886, 1.6202e-003, 1.8160e-005
148.16800,30.32597, 1.6295e-003, 1.8734e-005
148.66800,30.43300, 1.6386e-003, 1.8640e-005
149.16800,30.53998, 1.6483e-003, 1.8614e-005
149.66800,30.64698, 1.6576e-003, 1.8886e-005
150.16800,30.75416, 1.6670e-003, 1.8392e-005
150.66800,30.86134, 1.6763e-003, 1.7535e-005
151.16800,30.96863, 1.6848e-003, 1.9738e-005
151.66800,31.07595, 1.6945e-003, 1.8325e-005
152.16800,31.18365, 1.7036e-003, 1.7805e-005
152.66800,31.29136, 1.7134e-003, 1.9210e-005
153.16800,31.39907, 1.7224e-003, 1.8481e-005
153.66800,31.50676, 1.7315e-003, 1.9594e-005
154.16800,31.61459, 1.7412e-003, 1.7955e-005
154.66800,31.72251, 1.7506e-003, 1.9173e-005
155.16800,31.83041, 1.7601e-003, 1.8789e-005
155.66800,31.93820, 1.7689e-003, 1.7804e-005
156.16800,32.04601, 1.7783e-003, 1.8317e-005
156.66800,32.15396, 1.7873e-003, 1.8501e-005
157.16800,32.26201, 1.7965e-003, 1.8617e-005
157.66800,32.37004, 1.8062e-003, 1.8824e-005
158.16800,32.47791, 1.8156e-003, 1.8646e-005
158.66800,32.58595, 1.8248e-003, 1.7509e-005
159.16800,32.69392, 1.8335e-003, 1.9165e-005
159.66800,32.80195, 1.8430e-003, 1.9510e-005
160.16800,32.90998, 1.8525e-003, 1.7964e-005
160.66800,33.01805, 1.8616e-003, 1.7851e-005
161.16800,33.12621, 1.8708e-003, 1.8848e-005
161.66800,33.23447, 1.8802e-003, 1.7937e-005
162.16800,33.34278, 1.8889e-003, 1.9019e-005
162.66800,33.45116, 1.8990e-003, 1.8726e-005
163.16800,33.55978, 1.9079e-003, 1.8317e-005
163.66800,33.66812, 1.9167e-003, 1.8698e-005
164.16800,33.77647, 1.9267e-003, 1.8427e-005
164.66800,33.88478, 1.9356e-003, 1.8726e-005
165.16800,33.99350, 1.9448e-003, 1.8075e-005
165.66800,34.10232, 1.9543e-003, 1.8314e-005
166.16800,34.21113, 1.9637e-003, 1.9458e-005
166.66800,34.31985, 1.9726e-003, 1.8692e-005
167.16800,34.42880, 1.9822e-003, 1.8276e-005
167.66800,34.53776, 1.9912e-003, 1.8471e-005
168.16800,34.64665, 2.0006e-003, 1.7859e-005
168.66800,34.75541, 2.0098e-003, 1.9503e-005
169.16800,34.86433, 2.0195e-003, 1.7872e-005
169.66800,34.97327, 2.0289e-003, 1.9313e-005
170.16800,35.08274, 2.0379e-003, 1.8488e-005
170.66800,35.19230, 2.0471e-003, 2.0138e-005
171.16800,35.30209, 2.0570e-003, 1.7802e-005
171.66800,35.41174, 2.0662e-003, 1.8840e-005
172.16800,35.52166, 2.0754e-003, 1.9444e-005
172.66800,35.63157, 2.0850e-003, 1.8404e-005
173.16800,35.74140, 2.0945e-003, 1.9148e-005
173.66800,35.85136, 2.1042e-003, 1.9277e-005
174.16800,35.96130, 2.1134e-003, 1.8610e-005
174.66800,36.07150, 2.1235e-003, 1.9151e-005
175.16800,36.18170, 2.1321e-003, 1.8773e-005
175.66800,36.29201, 2.1422e-003, 1.9740e-005
176.16800,36.40237, 2.1514e-003, 1.9093e-005
176.66800,36.51299, 2.1612e-003, 1.8665e-005
177.16800,36.62355, 2.1706e-003, 1.9523e-005
177.66800,36.73417, 2.1807e-003, 1.9468e-005
178.16800,36.84485, 2.1898e-003, 1.8356e-005
178.66800,36.95545, 2.1996e-003, 1.9731e-005
179.16800,37.06610, 2.2088e-003, 1.8193e-005
179.66800,37.17663, 2.2185e-003, 1.9297e-005
180.16800,37.28705, 2.2280e-003, 1.8972e-005
180.66800,37.39782, 2.2376e-003, 1.8771e-005
181.16800,37.50880, 2.2469e-003, 1.8536e-005
181.66800,37.61953, 2.2558e-003, 1.8558e-005
182.16800,37.73006, 2.2648e-003, 1.9387e-005
182.66800,37.84045, 2.2748e-003, 1.8536e-005
183.16800,37.95102, 2.2841e-003, 1.9134e-005
183.66800,38.06186, 2.2941e-003, 1.8664e-005
184.16800,38.17234, 2.3028e-003, 1.9285e-005
184.66800,38.28293, 2.3130e-003, 1.9058e-005
185.16800,38.39403, 2.3226e-003, 2.0449e-005
185.66800,38.50544, 2.3321e-003, 1.8173e-005
186.16800,38.61703, 2.3417e-003, 1.8516e-005
186.66800,38.72833, 2.3511e-003, 2.0336e-005
187.16800,38.83987, 2.3609e-003, 1.8580e-005
187.66800,38.95124, 2.3702e-003, 1.8738e-005
188.16800,39.06271, 2.3797e-003, 1.9050e-005
188.66800,39.17412, 2.3892e-003, 1.9797e-005
189.16800,39.28564, 2.3995e-003, 1.8733e-005
189.66800,39.39726, 2.4087e-003, 1.9410e-005
190.16800,39.50879, 2.4184e-003, 2.0259e-005
190.66800,39.62055, 2.4283e-003, 1.8897e-005
191.16800,39.73231, 2.4383e-003, 2.0715e-005
191.66800,39.84394, 2.4480e-003, 1.9311e-005
192.16800,39.95585, 2.4580e-003, 1.9552e-005
192.66800,40.06768, 2.4673e-003, 1.9194e-005
193.16800,40.17963, 2.4775e-003, 1.9867e-005
193.66800,40.29190, 2.4874e-003, 2.0296e-005
194.16800,40.40397, 2.4975e-003, 1.9566e-005
194.66800,40.51643, 2.5071e-003, 1.9629e-005
195.16800,40.62887, 2.5172e-003, 2.0409e-005
195.66800,40.74146, 2.5274e-003, 2.0543e-005
196.16800,40.85398, 2.5372e-003, 1.9489e-005
196.66800,40.96646, 2.5484e-003, 2.1709e-005
197.16800,41.07914, 2.5579e-003, 1.9605e-005
197.66800,41.19207, 2.5678e-003, 1.8884e-005
198.16800,41.30487, 2.5776e-003, 2.0493e-005
198.66800,41.41755, 2.5871e-003, 1.9031e-005
199.16800,41.53042, 2.5972e-003, 2.1082e-005
199.66800,41.64335, 2.6072e-003, 1.9548e-005
200.16800,41.75634, 2.6183e-003, 2.0746e-005
200.66800,41.86938, 2.6272e-003, 1.9648e-005
201.16800,41.98247, 2.6372e-003, 1.9233e-005
201.66800,42.09580, 2.6472e-003, 1.9265e-005
202.16800,42.20922, 2.6564e-003, 1.8358e-005
202.66800,42.32283, 2.6657e-003, 2.0390e-005
203.16800,42.43637, 2.6761e-003, 1.9411e-005
203.66800,42.55012, 2.6855e-003, 1.9482e-005
204.16800,42.66387, 2.6956e-003, 2.0055e-005
204.66800,42.77766, 2.7056e-003, 1.9790e-005
205.16800,42.89156, 2.7152e-003, 1.9648e-005
205.66800,43.00554, 2.7250e-003, 1.9664e-005
206.16800,43.11964, 2.7352e-003, 1.9244e-005
206.66800,43.23359, 2.7447e-003, 2.0170e-005
207.16800,43.34768, 2.7543e-003, 1.8627e-005
207.66800,43.46199, 2.7637e-003, 1.9573e-005
208.16800,43.57652, 2.7746e-003, 2.0909e-005
208.66800,43.69100, 2.7841e-003, 1.8982e-005
209.16800,43.80542, 2.7936e-003, 1.9040e-005
209.66800,43.92001, 2.8035e-003, 2.0209e-005
210.16800,44.03458, 2.8132e-003, 1.9328e-005
210.66800,44.14926, 2.8233e-003, 1.9530e-005
211.16800,44.26428, 2.8326e-003, 1.8660e-005
211.66800,44.37926, 2.8427e-003, 1.9756e-005
212.16800,44.49439, 2.8520e-003, 1.8641e-005
212.66800,44.60951, 2.8614e-003, 1.9606e-005
213.16800,44.72485, 2.8711e-003, 1.9396e-005
213.66800,44.84016, 2.8812e-003, 1.9093e-005
214.16800,44.95514, 2.8904e-003, 1.9386e-005
214.66800,45.07012, 2.9006e-003, 1.9936e-005
215.16800,45.18510, 2.9102e-003, 2.0163e-005
215.66800,45.30025, 2.9204e-003, 1.8390e-005
216.16800,45.41554, 2.9291e-003, 1.8132e-005
216.66800,45.53109, 2.9392e-003, 2.0033e-005
217.16800,45.64643, 2.9482e-003, 1.8540e-005
217.66800,45.76187, 2.9581e-003, 1.9517e-005
218.16800,45.87744, 2.9675e-003, 1.8757e-005
218.66800,45.99315, 2.9765e-003, 1.8520e-005
219.16800,46.10869, 2.9862e-003, 1.8776e-005
219.66800,46.22425, 2.9956e-003, 2.0189e-005
220.16800,46.34007, 3.0050e-003, 1.7657e-005
220.66800,46.45614, 3.0147e-003, 1.9663e-005
221.16800,46.57223, 3.0241e-003, 1.8594e-005
221.66800,46.68828, 3.0335e-003, 1.9108e-005
222.16800,46.80447, 3.0431e-003, 1.9083e-005
222.66800,46.92057, 3.0523e-003, 1.9504e-005
223.16800,47.03663, 3.0625e-003, 1.9417e-005
223.66800,47.15287, 3.0720e-003, 1.9341e-005
224.16800,47.26911, 3.0821e-003, 1.9273e-005
224.66800,47.38569, 3.0911e-003, 1.9221e-005
225.16800,47.50262, 3.1011e-003, 1.9382e-005
225.66800,47.61979, 3.1109e-003, 2.1041e-005
226.16800,47.73682, 3.1214e-003, 1.9280e-005
226.66800,47.85357, 3.1313e-003, 2.0904e-005
227.16800,47.97055, 3.1412e-003, 2.0279e-005
227.66800,48.08735, 3.1510e-003, 1.9012e-005
228.16800,48.20381, 3.1609e-003, 2.0517e-005
228.66800,48.32026, 3.1711e-003, 1.9576e-005
229.16800,48.43728, 3.1814e-003, 1.9355e-005
229.66800,48.55452, 3.1909e-003, 2.0287e-005
230.16800,48.67177, 3.2007e-003, 2.0385e-005
230.66800,48.78929, 3.2107e-003, 1.8978e-005
231.16800,48.90700, 3.2204e-003, 2.0497e-005
231.66800,49.02478, 3.2304e-003, 1.9359e-005
232.16800,49.14243, 3.2399e-003, 2.0505e-005
232.66800,49.26011, 3.2506e-003, 1.9192e-005
233.16800,49.37786, 3.2602e-003, 2.1229e-005
233.66800,49.49564, 3.2708e-003, 1.9803e-005
234.16800,49.61346, 3.2804e-003, 2.0251e-005
234.66800,49.73157, 3.2910e-003, 2.0306e-005
235.16800,49.84987, 3.3013e-003, 2.0834e-005
235.66800,49.96795, 3.3115e-003, 2.0090e-005
236.16800,50.08607, 3.3213e-003, 1.9045e-005
236.66800,50.20437, 3.3315e-003, 2.0405e-005
237.16800,50.32276, 3.3413e-003, 1.9394e-005
237.66800,50.44096, 3.3511e-003, 1.9776e-005
238.16800,50.55906, 3.3613e-003, 2.0486e-005
238.66800,50.67757, 3.3710e-003, 1.9840e-005
239.16800,50.79643, 3.3814e-003, 1.9351e-005
239.66800,50.91544, 3.3915e-003, 2.1542e-005
240.16800,51.03450, 3.4016e-003, 2.0501e-005
240.66800,51.15342, 3.4120e-003, 1.9496e-005
241.16800,51.27223, 3.4210e-003, 1.9696e-005
241.66800,51.39127, 3.4318e-003, 1.9857e-005
242.16800,51.51022, 3.4412e-003, 2.0508e-005
242.66800,51.62892, 3.4516e-003, 1.9865e-005
243.16800,51.74774, 3.4617e-003, 2.0428e-005
243.66800,51.86690, 3.4719e-003, 1.9525e-005
244.16800,51.98634, 3.4816e-003, 1.9783e-005
244.66800,52.10550, 3.4910e-003, 1.9381e-005
245.16800,52.22475, 3.5006e-003, 2.0017e-005
245.66800,52.34426, 3.5107e-003, 1.9961e-005
246.16800,52.46390, 3.5205e-003, 1.9243e-005
246.66800,52.58373, 3.5313e-003, 2.0882e-005
247.16800,52.70375, 3.5403e-003, 1.8177e-005
247.66800,52.82422, 3.5501e-003, 1.9904e-005
248.16800,52.94454, 3.5600e-003, 2.0675e-005
248.66800,53.06489, 3.5698e-003, 1.9086e-005
249.16800,53.18534, 3.5805e-003, 2.0622e-005
249.66800,53.30569, 3.5900e-003, 1.8762e-005
250.16800,53.42600, 3.5997e-003, 1.9706e-005
250.66800,53.54606, 3.6088e-003, 1.8789e-005
251.16800,53.66648, 3.6193e-003, 1.9686e-005
251.66800,53.78677, 3.6286e-003, 1.9125e-005
252.16800,53.90709, 3.6378e-003, 1.8313e-005
252.66800,54.02742, 3.6473e-003, 1.9858e-005
253.16800,54.14797, 3.6572e-003, 1.9157e-005
253.66800,54.26879, 3.6665e-003, 1.8206e-005
254.16800,54.38956, 3.6765e-003, 1.9833e-005
254.66800,54.51067, 3.6853e-003, 1.9932e-005
255.16800,54.63186, 3.6957e-003, 1.9145e-005
255.66800,54.75318, 3.7049e-003, 2.0197e-005
256.16800,54.87454, 3.7154e-003, 1.9724e-005
256.66800,54.99580, 3.7256e-003, 1.9830e-005
257.16800,55.11722, 3.7359e-003, 1.9878e-005
257.66800,55.23867, 3.7451e-003, 1.9635e-005
258.16800,55.36036, 3.7548e-003, 1.9707e-005
258.66800,55.48219, 3.7651e-003, 1.9664e-005
259.16800,55.60405, 3.7745e-003, 1.9603e-005
259.66800,55.72597, 3.7844e-003, 1.9894e-005
260.16800,55.84796, 3.7940e-003, 1.8879e-005
260.66800,55.96992, 3.8035e-003, 2.0638e-005
261.16800,56.09186, 3.8143e-003, 1.9574e-005
261.66800,56.21368, 3.8234e-003, 1.8806e-005
262.16800,56.33561, 3.8334e-003, 2.0404e-005
262.66800,56.45773, 3.8430e-003, 1.9398e-005
263.16800,56.57994, 3.8528e-003, 1.9756e-005
263.66800,56.70228, 3.8625e-003, 1.8528e-005
264.16800,56.82454, 3.8717e-003, 1.8383e-005
264.66800,56.94705, 3.8812e-003, 1.9139e-005
265.16800,57.06983, 3.8905e-003, 1.8806e-005
265.66800,57.19251, 3.8999e-003, 1.8510e-005
266.16800,57.31521, 3.9092e-003, 1.8687e-005
266.66800,57.43813, 3.9184e-003, 1.8706e-005
267.16800,57.56091, 3.9289e-003, 2.0800e-005
267.66800,57.68355, 3.9378e-003, 1.8904e-005
268.16800,57.80606, 3.9478e-003, 2.0445e-005
268.66800,57.92882, 3.9576e-003, 2.0168e-005
269.16800,58.05172, 3.9682e-003, 1.9039e-005
269.66800,58.17484, 3.9773e-003, 1.9958e-005
270.16800,58.29825, 3.9871e-003, 1.9225e-005
270.66800,58.42199, 3.9972e-003, 2.1317e-005
271.16800,58.54584, 4.0072e-003, 1.9161e-005
271.66800,58.66952, 4.0173e-003, 1.9259e-005
272.16800,58.79331, 4.0270e-003, 1.9700e-005
272.66800,58.91703, 4.0379e-003, 2.1541e-005
273.16800,59.04095, 4.0467e-003, 1.8181e-005
273.66800,59.16468, 4.0569e-003, 2.1023e-005
274.16800,59.28867, 4.0666e-003, 1.9499e-005
274.66800,59.41278, 4.0769e-003, 2.0126e-005
275.16800,59.53691, 4.0872e-003, 1.9986e-005
275.66800,59.66114, 4.0971e-003, 2.0124e-005
276.16800,59.78544, 4.1066e-003, 2.0324e-005
276.66800,59.90996, 4.1164e-003, 1.9144e-005
277.16800,60.03477, 4.1270e-003, 2.0358e-005
277.66800,60.15945, 4.1366e-003, 1.8783e-005
278.16800,60.28432, 4.1462e-003, 2.0594e-005
278.66800,60.40923, 4.1562e-003, 1.8682e-005
279.16800,60.53423, 4.1652e-003, 2.0297e-005
279.66800,60.65893, 4.1766e-003, 1.9949e-005

File: data_backup/8.1mm/oligTanz010s2r1-9.5mm.csv (part 1 of 3)
#EXPORTTYPE:           ,DATA ALL                                                                               
#FILE:                 ,oligTanz010s2r1.ngb-sle                                                                
#FORMAT:               ,NETZSCH5                                                                               
#FTYPE:                ,ANSI                                                                                   
#IDENTITY:             ,sunstone peristerite                                                                   
#DECIMAL:              ,POINT                                                                                  
#SEPARATOR:            ,COMMA                                                                                  
#MTYPE:                ,DIL                                                                                    
#INSTRUMENT:           ,NETZSCH DIL 402C                                                                       
#PROJECT:              ,feldspar                                                                               
#DATE/TIME:            ,8/28/2019 10:01:21 AM (UTC-5)                                                          
#CORR. FILE:           ,                                                                                       
#TEMPCAL:              ,TCALZERO.TMX                                                                           
#LABORATORY:           ,Mineral Physics                                                                        
#OPERATOR:             ,PAG                                                                                    
#REMARK:               ,bare, norm start, for oligoclase sunstone peristerite perp to lamella, 010 blocky shape
#SAMPLE:               ,oligTanz010sam2                                                                        
#SAMPLE LENGTH /mm:    ,9.477                                                                                  
#MATERIAL:             ,sapphire stnd                                                                          
#MEASMODE:             ,Standard Expansion                                                                     
#PURGE GAS 1:          ,ARGON                                                                                  
#FLOW RATE 1 /(ml/min):,75                                                                                     
#M.RANGE /µm:          ,500                                                                                    
#CORR. CODE:           ,010                                                                                    
#RANGE:                ,20.0°C/3.0(K/min)/1050.0°C                                                             
#SEGMENT:              ,S1/1                                                                                   
#SEG. 1:               ,20.0°C/3.0(K/min)/1050.0°C                                                             

##Temp./°C,Time/min,dL/Lo,Alpha/(1/K)
  22.38900,  0.00000, 2.1575e-005, 1.8705e-005
  22.88900,  4.41327, 1.9036e-005,-1.5780e-005
  23.38900,  4.77240, 1.0199e-005,-1.7152e-005
  23.88900,  5.03312, 1.9834e-006,-1.5768e-005
  24.38900,  5.24680,-5.3123e-006,-1.3717e-005
  24.88900,  5.43254,-1.2845e-005,-1.4100e-005
  25.38900,  5.59884,-1.9369e-005,-1.1733e-005
  25.88900,  5.75117,-2.6001e-005,-1.2121e-005
  26.38900,  5.89345,-3.0835e-005,-1.0125e-005
  26.88900,  6.02820,-3.5852e-005,-9.0493e-006
  27.38900,  6.15686,-4.0272e-005,-8.7929e-006
  27.88900,  6.28061,-4.4680e-005,-9.0836e-006
  28.38900,  6.40047,-4.8534e-005,-6.6384e-006
  28.88900,  6.51734,-5.1251e-005,-6.2116e-006
  29.38900,  6.63163,-5.5006e-005,-5.9490e-006
  29.88900,  6.74353,-5.7609e-005,-5.4253e-006
  30.38900,  6.85351,-6.0177e-005,-4.5749e-006
  30.88900,  6.96203,-6.2064e-005,-3.1441e-006
  31.38900,  7.06942,-6.3549e-005,-3.6047e-006
  31.88900,  7.17572,-6.5660e-005,-2.9664e-006
  32.38900,  7.28117,-6.6286e-005,-1.7118e-006
  32.88900,  7.38590,-6.7317e-005,-2.0423e-006
  33.38900,  7.49004,-6.7999e-005,-6.4311e-007
  33.88900,  7.59392,-6.8511e-005,-5.6457e-007
  34.38900,  7.69749,-6.8246e-005, 4.9130e-007
  34.88900,  7.80076,-6.8011e-005, 8.1251e-007
  35.38900,  7.90394,-6.7530e-005, 1.2620e-006
  35.88900,  8.00703,-6.6593e-005, 1.7124e-006
  36.38900,  8.11003,-6.6105e-005, 1.6176e-006
  36.88900,  8.21285,-6.5388e-005, 2.7671e-006
  37.38900,  8.31570,-6.3536e-005, 3.2364e-006
  37.88900,  8.41853,-6.1914e-005, 3.3898e-006
  38.38900,  8.52127,-6.0034e-005, 3.3631e-006
  38.88900,  8.62390,-5.8156e-005, 4.1862e-006
  39.38900,  8.72630,-5.6342e-005, 3.6873e-006
  39.88900,  8.82839,-5.4068e-005, 4.9674e-006
  40.38900,  8.93047,-5.1577e-005, 5.1227e-006
  40.88900,  9.03230,-4.9041e-005, 5.0869e-006
  41.38900,  9.13396,-4.6449e-005, 5.3275e-006
  41.88900,  9.23578,-4.3193e-005, 5.6404e-006
  42.38900,  9.33740,-4.0685e-005, 5.5457e-006
  42.88900,  9.43892,-3.7981e-005, 5.6673e-006
  43.38900,  9.54074,-3.4977e-005, 5.8779e-006
  43.88900,  9.64257,-3.2119e-005, 5.6347e-006
  44.38900,  9.74433,-2.9123e-005, 6.1318e-006
  44.88900,  9.84592,-2.6372e-005, 6.0303e-006
  45.38900,  9.94716,-2.3406e-005, 6.1321e-006
  45.88900, 10.04812,-1.9955e-005, 6.4618e-006
  46.38900, 10.14887,-1.6772e-005, 6.4078e-006
  46.88900, 10.24920,-1.3618e-005, 6.7467e-006
  47.38900, 10.34895,-1.0167e-005, 6.6162e-006
  47.88900, 10.44812,-6.9462e-006, 6.6769e-006
  48.38900, 10.54694,-3.3085e-006, 6.7649e-006
  48.88900, 10.64553,-2.7385e-007, 6.9067e-006
  49.38900, 10.74351, 3.6262e-006, 7.1500e-006
  49.88900, 10.84109, 6.7121e-006, 6.6029e-006
  50.38900, 10.93830, 1.0435e-005, 7.2358e-006
  50.88900, 11.03531, 1.3811e-005, 6.8827e-006
  51.38900, 11.13218, 1.7265e-005, 6.9307e-006
  51.88900, 11.22880, 2.1181e-005, 7.1256e-006
  52.38900, 11.32488, 2.4272e-005, 7.3548e-006
  52.88900, 11.42060, 2.7852e-005, 7.3367e-006
  53.38900, 11.51623, 3.1731e-005, 7.3706e-006
  53.88900, 11.61173, 3.5657e-005, 7.4343e-006
  54.38900, 11.70697, 3.9208e-005, 7.5262e-006
  54.88900, 11.80190, 4.3090e-005, 8.3380e-006
  55.38900, 11.89649, 4.7306e-005, 7.9091e-006
  55.88900, 11.99082, 5.1029e-005, 7.8455e-006
  56.38900, 12.08507, 5.5189e-005, 8.3012e-006
  56.88900, 12.17932, 5.9412e-005, 8.1855e-006
  57.38900, 12.27337, 6.3513e-005, 7.6890e-006
  57.88900, 12.36701, 6.7549e-005, 7.9669e-006
  58.38900, 12.46076, 7.1001e-005, 8.5021e-006
  58.88900, 12.55447, 7.5699e-005, 8.5704e-006
  59.38900, 12.64801, 7.9857e-005, 8.6837e-006
  59.88900, 12.74162, 8.4514e-005, 8.8637e-006
  60.38900, 12.83529, 8.8565e-005, 9.0188e-006
  60.88900, 12.92897, 9.3588e-005, 8.9528e-006
  61.38900, 13.02274, 9.7627e-005, 8.9018e-006
  61.88900, 13.11641, 1.0219e-004, 8.8917e-006
  62.38900, 13.20999, 1.0665e-004, 9.5447e-006
  62.88900, 13.30359, 1.1132e-004, 9.4910e-006
  63.38900, 13.39745, 1.1627e-004, 9.3932e-006
  63.88900, 13.49117, 1.2107e-004, 1.0044e-005
  64.38900, 13.58475, 1.2615e-004, 9.8005e-006
  64.88900, 13.67828, 1.3073e-004, 9.6477e-006
  65.38900, 13.77175, 1.3577e-004, 9.9744e-006
  65.88900, 13.86524, 1.4082e-004, 9.9468e-006
  66.38900, 13.95907, 1.4607e-004, 1.0670e-005
  66.88900, 14.05298, 1.5119e-004, 1.0147e-005
  67.38900, 14.14691, 1.5639e-004, 1.0462e-005
  67.88900, 14.24090, 1.6154e-004, 1.0082e-005
  68.38900, 14.33499, 1.6671e-004, 1.0463e-005
  68.88900, 14.42905, 1.7206e-004, 1.0710e-005
  69.38900, 14.52324, 1.7725e-004, 1.0629e-005
  69.88900, 14.61707, 1.8245e-004, 1.0602e-005
  70.38900, 14.71082, 1.8805e-004, 1.0722e-005
  70.88900, 14.80464, 1.9329e-004, 1.0848e-005
  71.38900, 14.89875, 1.9873e-004, 1.1077e-005
  71.88900, 14.99273, 2.0432e-004, 1.0823e-005
  72.38900, 15.08699, 2.0932e-004, 1.0695e-005
  72.88900, 15.18134, 2.1541e-004, 1.1512e-005
  73.38900, 15.27601, 2.2084e-004, 1.1075e-005
  73.88900, 15.37086, 2.2630e-004, 1.1376e-005
  74.38900, 15.46569, 2.3224e-004, 1.1536e-005
  74.88900, 15.56046, 2.3822e-004, 1.1349e-005
  75.38900, 15.65531, 2.4336e-004, 1.1510e-005
  75.88900, 15.75033, 2.4945e-004, 1.1587e-005
  76.38900, 15.84523, 2.5499e-004, 1.1430e-005
  76.88900, 15.94036, 2.6084e-004, 1.1452e-005
  77.38900, 16.03551, 2.6655e-004, 1.1245e-005
  77.88900, 16.13115, 2.7208e-004, 1.1647e-005
  78.38900, 16.22651, 2.7799e-004, 1.1584e-005
  78.88900, 16.32207, 2.8369e-004, 1.1137e-005
  79.38900, 16.41770, 2.8935e-004, 1.2030e-005
  79.88900, 16.51332, 2.9557e-004, 1.1774e-005
  80.38900, 16.60914, 3.0139e-004, 1.1857e-005
  80.88900, 16.70494, 3.0756e-004, 1.1828e-005
  81.38900, 16.80074, 3.1305e-004, 1.1633e-005
  81.88900, 16.89656, 3.1904e-004, 1.2343e-005
  82.38900, 16.99272, 3.2519e-004, 1.2071e-005
  82.88900, 17.08899, 3.3140e-004, 1.1758e-005
  83.38900, 17.18510, 3.3719e-004, 1.1925e-005
  83.88900, 17.28150, 3.4303e-004, 1.2114e-005
  84.38900, 17.37809, 3.4941e-004, 1.2264e-005
  84.88900, 17.47470, 3.5527e-004, 1.1715e-005
  85.38900, 17.57134, 3.6105e-004, 1.2292e-005
  85.88900, 17.66793, 3.6739e-004, 1.2262e-005
  86.38900, 17.76459, 3.7349e-004, 1.1735e-005
  86.88900, 17.86154, 3.7913e-004, 1.2427e-005
  87.38900, 17.95835, 3.8567e-004, 1.2428e-005
  87.88900, 18.05499, 3.9161e-004, 1.2314e-005
  88.38900, 18.15192, 3.9816e-004, 1.2628e-005
  88.88900, 18.24897, 4.0451e-004, 1.2375e-005
  89.38900, 18.34608, 4.1071e-004, 1.2121e-005
  89.88900, 18.44340, 4.1685e-004, 1.2423e-005
  90.38900, 18.54076, 4.2261e-004, 1.2291e-005
  90.88900, 18.63816, 4.2877e-004, 1.2966e-005
  91.38900, 18.73600, 4.3524e-004, 1.2138e-005
  91.88900, 18.83372, 4.4157e-004, 1.2332e-005
  92.38900, 18.93154, 4.4769e-004, 1.2909e-005
  92.88900, 19.02972, 4.5437e-004, 1.2383e-005
  93.38900, 19.12796, 4.6041e-004, 1.2308e-005
  93.88900, 19.22615, 4.6646e-004, 1.2675e-005
  94.38900, 19.32445, 4.7309e-004, 1.2584e-005
  94.88900, 19.42329, 4.7916e-004, 1.2794e-005
  95.38900, 19.52197, 4.8561e-004, 1.2620e-005
  95.88900, 19.62073, 4.9206e-004, 1.2758e-005
  96.38900, 19.71967, 4.9825e-004, 1.2825e-005
  96.88900, 19.81857, 5.0468e-004, 1.2575e-005
  97.38900, 19.91761, 5.1114e-004, 1.3123e-005
  97.88900, 20.01678, 5.1772e-004, 1.2774e-005
  98.38900, 20.11590, 5.2384e-004, 1.2694e-005
  98.88900, 20.21518, 5.3024e-004, 1.3210e-005
  99.38900, 20.31460, 5.3674e-004, 1.2727e-005
  99.88900, 20.41413, 5.4306e-004, 1.2706e-005
 100.38900, 20.51334, 5.4958e-004, 1.2970e-005
 100.88900, 20.61270, 5.5627e-004, 1.3197e-005
 101.38900, 20.71207, 5.6241e-004, 1.2657e-005
 101.88900, 20.81166, 5.6905e-004, 1.2687e-005
 102.38900, 20.91110, 5.7532e-004, 1.3082e-005
 102.88900, 21.01055, 5.8221e-004, 1.2980e-005
 103.38900, 21.11014, 5.8850e-004, 1.3177e-005
 103.88900, 21.21005, 5.9487e-004, 1.3139e-005
 104.38900, 21.31010, 6.0124e-004, 1.2603e-005
 104.88900, 21.41035, 6.0799e-004, 1.3113e-005
 105.38900, 21.51083, 6.1449e-004, 1.3014e-005
 105.88900, 21.61182, 6.2102e-004, 1.2934e-005
 106.38900, 21.71319, 6.2756e-004, 1.2983e-005
 106.88900, 21.81465, 6.3397e-004, 1.3010e-005
 107.38900, 21.91645, 6.4039e-004, 1.2723e-005
 107.88900, 22.01829, 6.4695e-004, 1.3025e-005
 108.38900, 22.12030, 6.5355e-004, 1.3159e-005
 108.88900, 22.22219, 6.5975e-004, 1.2778e-005
 109.38900, 22.32380, 6.6664e-004, 1.3433e-005
 109.88900, 22.42548, 6.7324e-004, 1.3097e-005
 110.38900, 22.52695, 6.7955e-004, 1.3089e-005
 110.88900, 22.62810, 6.8600e-004, 1.3475e-005
 111.38900, 22.72961, 6.9291e-004, 1.3258e-005
 111.88900, 22.83112, 6.9934e-004, 1.2596e-005
 112.38900, 22.93261, 7.0595e-004, 1.3175e-005
 112.88900, 23.03412, 7.1260e-004, 1.3388e-005
 113.38900, 23.13573, 7.1877e-004, 1.3429e-005
 113.88900, 23.23755, 7.2583e-004, 1.2957e-005
 114.38900, 23.33952, 7.3235e-004, 1.3114e-005
 114.88900, 23.44138, 7.3865e-004, 1.3484e-005
 115.38900, 23.54332, 7.4574e-004, 1.3558e-005
 115.88900, 23.64543, 7.5244e-004, 1.3125e-005
 116.38900, 23.74768, 7.5887e-004, 1.3614e-005
 116.88900, 23.84986, 7.6576e-004, 1.2897e-005
 117.38900, 23.95222, 7.7192e-004, 1.3333e-005
 117.88900, 24.05474, 7.7882e-004, 1.3195e-005
 118.38900, 24.15734, 7.8560e-004, 1.3343e-005
 118.88900, 24.25989, 7.9211e-004, 1.3721e-005
 119.38900, 24.36245, 7.9898e-004, 1.3474e-005
 119.88900, 24.46505, 8.0569e-004, 1.3133e-005
 120.38900, 24.56764, 8.1235e-004, 1.3314e-005
 120.88900, 24.67019, 8.1909e-004, 1.3479e-005
 121.38900, 24.77285, 8.2561e-004, 1.3248e-005
 121.88900, 24.87557, 8.3227e-004, 1.3047e-005
 122.38900, 24.97830, 8.3859e-004, 1.3260e-005
 122.88900, 25.08134, 8.4553e-004, 1.3581e-005
 123.38900, 25.18435, 8.5194e-004, 1.3026e-005
 123.88900, 25.28748, 8.5911e-004, 1.3497e-005
 124.38900, 25.39070, 8.6546e-004, 1.3189e-005
 124.88900, 25.49408, 8.7219e-004, 1.3080e-005
 125.38900, 25.59750, 8.7877e-004, 1.3356e-005
 125.88900, 25.70096, 8.8548e-004, 1.3419e-005
 126.38900, 25.80449, 8.9224e-004, 1.3493e-005
 126.88900, 25.90802, 8.9858e-004, 1.3197e-005
 127.38900, 26.01174, 9.0554e-004, 1.3991e-005
 127.88900, 26.11545, 9.1241e-004, 1.3532e-005
 128.38900, 26.21936, 9.1931e-004, 1.3545e-005
 128.88900, 26.32343, 9.2622e-004, 1.3359e-005
 129.38900, 26.42770, 9.3268e-004, 1.3132e-005
 129.88900, 26.53180, 9.3923e-004, 1.3886e-005
 130.38900, 26.63612, 9.4597e-004, 1.3191e-005
 130.88900, 26.74036, 9.5273e-004, 1.3466e-005
 131.38900, 26.84475, 9.5917e-004, 1.3441e-005
 131.88900, 26.94889, 9.6618e-004, 1.4069e-005
 132.38900, 27.05294, 9.7340e-004, 1.3598e-005
 132.88900, 27.15699, 9.8014e-004, 1.3852e-005
 133.38900, 27.26111, 9.8681e-004, 1.3432e-005
 133.88900, 27.36533, 9.9355e-004, 1.3468e-005
 134.38900, 27.46961, 1.0005e-003, 1.3701e-005
 134.88900, 27.57391, 1.0070e-003, 1.3277e-005
 135.38900, 27.67837, 1.0140e-003, 1.4120e-005
 135.88900, 27.78305, 1.0212e-003, 1.3623e-005
 136.38900, 27.88807, 1.0276e-003, 1.3515e-005
 136.88900, 27.99309, 1.0342e-003, 1.3390e-005
 137.38900, 28.09821, 1.0410e-003, 1.3710e-005
 137.88900, 28.20354, 1.0480e-003, 1.3705e-005
 138.38900, 28.30903, 1.0547e-003, 1.3391e-005
 138.88900, 28.41459, 1.0615e-003, 1.3754e-005
 139.38900, 28.52016, 1.0686e-003, 1.3676e-005
 139.88900, 28.62556, 1.0749e-003, 1.3519e-005
 140.38900, 28.73127, 1.0819e-003, 1.3821e-005
 140.88900, 28.83684, 1.0888e-003, 1.3820e-005
 141.38900, 28.94229, 1.0958e-003, 1.3890e-005
 141.88900, 29.04804, 1.1024e-003, 1.3596e-005
 142.38900, 29.15372, 1.1094e-003, 1.3477e-005
 142.88900, 29.25964, 1.1166e-003, 1.4091e-005
 143.38900, 29.36554, 1.1234e-003, 1.3956e-005
 143.88900, 29.47163, 1.1300e-003, 1.3465e-005
 144.38900, 29.57787, 1.1375e-003, 1.3723e-005
 144.88900, 29.68419, 1.1439e-003, 1.3739e-005
 145.38900, 29.79014, 1.1507e-003, 1.3684e-005
 145.88900, 29.89614, 1.1576e-003, 1.3631e-005
 146.38900, 30.00242, 1.1643e-003, 1.3607e-005
 146.88900, 30.10895, 1.1711e-003, 1.3489e-005
 147.38900, 30.21537, 1.1779e-003, 1.3673e-005
 147.88900, 30.32191, 1.1848e-003, 1.4167e-005
 148.38900, 30.42839, 1.1918e-003, 1.3643e-005
 148.88900, 30.53513, 1.1987e-003, 1.3858e-005
 149.38900, 30.64212, 1.2053e-003, 1.3574e-005
 149.88900, 30.74870, 1.2124e-003, 1.3552e-005
 150.38900, 30.85523, 1.2192e-003, 1.4252e-005
 150.88900, 30.96197, 1.2261e-003, 1.3981e-005
 151.38900, 31.06853, 1.2333e-003, 1.3738e-005
 151.88900, 31.17528, 1.2400e-003, 1.3218e-005
 152.38900, 31.28195, 1.2466e-003, 1.3612e-005
 152.88900, 31.38864, 1.2534e-003, 1.3628e-005
 153.38900, 31.49562, 1.2603e-003, 1.3867e-005
 153.88900, 31.60241, 1.2672e-003, 1.3666e-005
 154.38900, 31.70950, 1.2741e-003, 1.3476e-005
 154.88900, 31.81685, 1.2811e-003, 1.4262e-005
 155.38900, 31.92425, 1.2878e-003, 1.3936e-005
 155.88900, 32.03184, 1.2951e-003, 1.3613e-005
 156.38900, 32.13945, 1.3015e-003, 1.3156e-005
 156.88900, 32.24714, 1.3086e-003, 1.3943e-005
 157.38900, 32.35485, 1.3150e-003, 1.3723e-005
 157.88900, 32.46260, 1.3222e-003, 1.3850e-005
 158.38900, 32.57021, 1.3292e-003, 1.3708e-005
 158.88900, 32.67782, 1.3359e-003, 1.3835e-005
 159.38900, 32.78546, 1.3429e-003, 1.3665e-005
 159.88900, 32.89309, 1.3497e-003, 1.3895e-005
 160.38900, 33.00069, 1.3567e-003, 1.3619e-005
 160.88900, 33.10819, 1.3632e-003, 1.3766e-005
 161.38900, 33.21575, 1.3705e-003, 1.4383e-005
 161.88900, 33.32346, 1.3772e-003, 1.3557e-005
 162.38900, 33.43120, 1.3842e-003, 1.3519e-005
 162.88900, 33.53908, 1.3912e-003, 1.3893e-005
 163.38900, 33.64694, 1.3981e-003, 1.3653e-005
 163.88900, 33.75503, 1.4048e-003, 1.3573e-005
 164.38900, 33.86317, 1.4114e-003, 1.4044e-005
 164.88900, 33.97165, 1.4189e-003, 1.3829e-005
 165.38900, 34.08036, 1.4254e-003, 1.3549e-005
 165.88900, 34.18883, 1.4326e-003, 1.3988e-005
 166.38900, 34.29784, 1.4392e-003, 1.3813e-005
 166.88900, 34.40691, 1.4463e-003, 1.3593e-005
 167.38900, 34.51571, 1.4531e-003, 1.3999e-005
 167.88900, 34.62471, 1.4602e-003, 1.4251e-005
 168.38900, 34.73370, 1.4675e-003, 1.3513e-005
 168.88900, 34.84256, 1.4740e-003, 1.3860e-005
 169.38900, 34.95146, 1.4808e-003, 1.4007e-005
 169.88900, 35.06036, 1.4877e-003, 1.3651e-005
 170.38900, 35.16951, 1.4946e-003, 1.3271e-005
 170.88900, 35.27885, 1.5014e-003, 1.4146e-005
 171.38900, 35.38796, 1.5079e-003, 1.3857e-005
 171.88900, 35.49730, 1.5153e-003, 1.3798e-005
 172.38900, 35.60677, 1.5219e-003, 1.3944e-005
 172.88900, 35.71629, 1.5288e-003, 1.5817e-005
 173.38900, 35.82584, 1.5382e-003, 1.6332e-005
 173.88900, 35.93533, 1.5454e-003, 1.3933e-005
 174.38900, 36.04502, 1.5520e-003, 1.3641e-005
 174.88900, 36.15496, 1.5592e-003, 1.3693e-005
 175.38900, 36.26495, 1.5658e-003, 1.4114e-005
 175.88900, 36.37503, 1.5730e-003, 1.4097e-005
 176.38900, 36.48537, 1.5803e-003, 1.4027e-005
 176.88900, 36.59557, 1.5869e-003, 1.3508e-005
 177.38900, 36.70586, 1.5937e-003, 1.3918e-005
 177.88900, 36.81600, 1.6007e-003, 1.4789e-005
 178.38900, 36.92637, 1.6081e-003, 1.3838e-005
 178.88900, 37.03668, 1.6147e-003, 1.3421e-005
 179.38900, 37.14684, 1.6214e-003, 1.4003e-005
 179.88900, 37.25707, 1.6283e-003, 1.3549e-005
 180.38900, 37.36765, 1.6354e-003, 1.8637e-005
 180.88900, 37.47816, 1.6456e-003, 1.5741e-005
 181.38900, 37.58867, 1.6524e-003, 1.3857e-005
 181.88900, 37.69909, 1.6596e-003, 1.4051e-005
 182.38900, 37.80970, 1.6667e-003, 1.4387e-005
 182.88900, 37.92031, 1.6736e-003, 1.3885e-005
 183.38900, 38.03089, 1.6805e-003, 1.3752e-005
 183.88900, 38.14176, 1.6874e-003, 1.3068e-005
 184.38900, 38.25280, 1.6944e-003, 1.4225e-005
 184.88900, 38.36391, 1.7013e-003, 1.4110e-005
 185.38900, 38.47526, 1.7086e-003, 1.3842e-005
 185.88900, 38.58679, 1.7153e-003, 1.4224e-005
 186.38900, 38.69823, 1.7220e-003, 1.3974e-005
 186.88900, 38.80961, 1.7292e-003, 1.4261e-005
 187.38900, 38.92103, 1.7366e-003, 1.3860e-005
 187.88900, 39.03240, 1.7433e-003, 1.3807e-005
 188.38900, 39.14379, 1.7504e-003, 1.3907e-005
 188.88900, 39.25490, 1.7571e-003, 1.3552e-005
 189.38900, 39.36656, 1.7642e-003, 1.9361e-005
 189.88900, 39.47830, 1.7743e-003, 1.5599e-005
 190.38900, 39.59008, 1.7815e-003, 1.3772e-005
 190.88900, 39.70195, 1.7882e-003, 1.4171e-005
 191.38900, 39.81393, 1.7955e-003, 1.4065e-005
 191.88900, 39.92605, 1.8027e-003, 1.4048e-005
 192.38900, 40.03826, 1.8096e-003, 1.3635e-005
 192.88900, 40.15053, 1.8166e-003, 1.4139e-005
 193.38900, 40.26295, 1.8236e-003, 1.3587e-005
 193.88900, 40.37570, 1.8305e-003, 1.4332e-005
 194.38900, 40.48847, 1.8373e-003, 1.3841e-005
 194.88900, 40.60117, 1.8445e-003, 1.4004e-005
 195.38900, 40.71357, 1.8514e-003, 1.4048e-005
 195.88900, 40.82593, 1.8586e-003, 1.3957e-005
 196.38900, 40.93832, 1.8658e-003, 1.3859e-005
 196.88900, 41.05054, 1.8727e-003, 1.4557e-005
 197.38900, 41.16269, 1.8795e-003, 1.3682e-005
 197.88900, 41.27511, 1.8869e-003, 1.3936e-005
 198.38900, 41.38788, 1.8937e-003, 1.4109e-005
 198.88900, 41.50092, 1.9005e-003, 1.3803e-005
 199.38900, 41.61393, 1.9074e-003, 1.3780e-005
 199.88900, 41.72699, 1.9144e-003, 1.4240e-005
 200.38900, 41.84011, 1.9214e-003, 1.4397e-005
 200.88900, 41.95335, 1.9307e-003, 2.0415e-005
 201.38900, 42.06664, 1.9395e-003, 1.8151e-005
 201.88900, 42.17999, 1.9478e-003, 1.4252e-005
 202.38900, 42.29348, 1.9546e-003, 1.3736e-005
 202.88900, 42.40704, 1.9615e-003, 1.3843e-005
 203.38900, 42.52074, 1.9684e-003, 1.3937e-005
 203.88900, 42.63457, 1.9756e-003, 1.4050e-005
 204.38900, 42.74837, 1.9825e-003, 1.3961e-005
 204.88900, 42.86221, 1.9895e-003, 1.4470e-005
 205.38900, 42.97601, 1.9984e-003, 1.6622e-005
 205.88900, 43.08990, 2.0051e-003, 1.3973e-005
 206.38900, 43.20364, 2.0119e-003, 1.4476e-005
 206.88900, 43.31771, 2.0192e-003, 1.3695e-005
 207.38900, 43.43209, 2.0263e-003, 1.4074e-005
 207.88900, 43.54646, 2.0330e-003, 1.4122e-005
 208.38900, 43.66095, 2.0402e-003, 1.3884e-005
 208.88900, 43.77528, 2.0471e-003, 1.4205e-005
 209.38900, 43.88982, 2.0542e-003, 1.4061e-005
 209.88900, 44.00411, 2.0610e-003, 1.3880e-005
 210.38900, 44.11840, 2.0678e-003, 1.4105e-005
 210.88900, 44.23263, 2.0745e-003, 1.3834e-005
 211.38900, 44.34712, 2.0836e-003, 1.7394e-005
 211.88900, 44.46175, 2.0907e-003, 1.3971e-005
 212.38900, 44.57659, 2.0980e-003, 1.4196e-005
 212.88900, 44.69163, 2.1048e-003, 1.3871e-005
 213.38900, 44.80679, 2.1116e-003, 1.4385e-005
 213.88900, 44.92220, 2.1199e-003, 1.5726e-005
 214.38900, 45.03751, 2.1267e-003, 1.4101e-005
 214.88900, 45.15284, 2.1337e-003, 1.3864e-005
 215.38900, 45.26825, 2.1409e-003, 1.4053e-005
 215.88900, 45.38379, 2.1478e-003, 1.4133e-005
 216.38900, 45.49933, 2.1548e-003, 1.3975e-005
 216.88900, 45.61492, 2.1616e-003, 1.3863e-005
 217.38900, 45.73077, 2.1698e-003, 1.7462e-005
 217.88900, 45.84676, 2.1773e-003, 1.3690e-005
 218.38900, 45.96256, 2.1844e-003, 1.4182e-005
 218.88900, 46.07835, 2.1912e-003, 1.4062e-005
 219.38900, 46.19424, 2.1982e-003, 1.4054e-005
 219.88900, 46.31020, 2.2054e-003, 1.4265e-005
 220.38900, 46.42598, 2.2123e-003, 1.3531e-005
 220.88900, 46.54189, 2.2192e-003, 1.4243e-005
 221.38900, 46.65806, 2.2263e-003, 1.4097e-005
 221.88900, 46.77430, 2.2335e-003, 1.4223e-005
 222.38900, 46.89058, 2.2425e-003, 1.7764e-005
 222.88900, 47.00691, 2.2490e-003, 1.3933e-005
 223.38900, 47.12359, 2.2559e-003, 1.3573e-005
 223.88900, 47.24024, 2.2631e-003, 1.4689e-005
 224.38900, 47.35681, 2.2704e-003, 1.4287e-005
 224.88900, 47.47342, 2.2772e-003, 1.4041e-005
 225.38900, 47.59019, 2.2842e-003, 1.4094e-005
 225.88900, 47.70726, 2.2912e-003, 1.3705e-005
 226.38900, 47.82413, 2.2978e-003, 1.3816e-005
 226.88900, 47.94075, 2.3051e-003, 1.4062e-005
 227.38900, 48.05761, 2.3121e-003, 1.4290e-005
 227.88900, 48.17457, 2.3193e-003, 1.4250e-005
 228.38900, 48.29158, 2.3261e-003, 1.8389e-005
 228.88900, 48.40866, 2.3358e-003, 1.4348e-005
 229.38900, 48.52579, 2.3428e-003, 1.3895e-005
 229.88900, 48.64334, 2.3497e-003, 1.3786e-005
 230.38900, 48.76101, 2.3566e-003, 1.4375e-005
 230.88900, 48.87869, 2.3637e-003, 1.3965e-005
 231.38900, 48.99634, 2.3707e-003, 1.3872e-005
 231.88900, 49.11395, 2.3778e-003, 1.3992e-005
 232.38900, 49.23172, 2.3846e-003, 1.4277e-005
 232.88900, 49.34964, 2.3921e-003, 1.3781e-005
 233.38900, 49.46757, 2.3987e-003, 1.3916e-005
 233.88900, 49.58584, 2.4062e-003, 1.7386e-005
 234.38900, 49.70445, 2.4142e-003, 1.3985e-005
 234.88900, 49.82310, 2.4215e-003, 1.7387e-005
 235.38900, 49.94162, 2.4302e-003, 1.4603e-005
 235.88900, 50.06037, 2.4371e-003, 1.3863e-005
 236.38900, 50.17904, 2.4441e-003, 1.3740e-005
 236.88900, 50.29755, 2.4508e-003, 1.4169e-005
 237.38900, 50.41576, 2.4580e-003, 1.3992e-005
 237.88900, 50.53410, 2.4652e-003, 1.4346e-005
 238.38900, 50.65259, 2.4724e-003, 1.4459e-005
 238.88900, 50.77090, 2.4794e-003, 1.4430e-005
 239.38900, 50.88952, 2.4864e-003, 1.4007e-005
 239.88900, 51.00839, 2.4937e-003, 1.4440e-005
 240.38900, 51.12751, 2.5005e-003, 1.4225e-005
 240.88900, 51.24654, 2.5075e-003, 1.7035e-005
 241.38900, 51.36550, 2.5167e-003, 1.4710e-005
 241.88900, 51.48457, 2.5238e-003, 1.3445e-005
 242.38900, 51.60364, 2.5304e-003, 1.4192e-005
 242.88900, 51.72286, 2.5377e-003, 1.4193e-005
 243.38900, 51.84217, 2.5447e-003, 1.4265e-005
 243.88900, 51.96168, 2.5515e-003, 1.4079e-005
 244.38900, 52.08129, 2.5586e-003, 1.4242e-005
 244.88900, 52.20114, 2.5658e-003, 1.3195e-005
 245.38900, 52.32096, 2.5726e-003, 1.4303e-005
 245.88900, 52.44051, 2.5797e-003, 1.4157e-005
 246.38900, 52.56001, 2.5872e-003, 1.7309e-005
 246.88900, 52.67943, 2.5954e-003, 1.4171e-005
 247.38900, 52.79892, 2.6027e-003, 1.4117e-005
 247.88900, 52.91844, 2.6098e-003, 1.4670e-005
 248.38900, 53.03828, 2.6168e-003, 1.3464e-005
 248.88900, 53.15834, 2.6234e-003, 1.4231e-005
 249.38900, 53.27851, 2.6305e-003, 1.3674e-005
 249.88900, 53.39923, 2.6376e-003, 1.6249e-005
 250.38900, 53.52010, 2.6462e-003, 1.4780e-005
 250.88900, 53.64097, 2.6531e-003, 1.4297e-005
 251.38900, 53.76181, 2.6601e-003, 1.3881e-005
 251.88900, 53.88286, 2.6670e-003, 1.3392e-005
 252.38900, 54.00386, 2.6739e-003, 1.3876e-005
 252.88900, 54.12467, 2.6813e-003, 1.4358e-005
 253.38900, 54.24551, 2.6882e-003, 1.4045e-005
 253.88900, 54.36660, 2.6952e-003, 1.4234e-005
 254.38900, 54.48764, 2.7023e-003, 1.6825e-005
 254.88900, 54.60843, 2.7107e-003, 1.4310e-005
 255.38900, 54.72931, 2.7178e-003, 1.4177e-005
 255.88900, 54.85025, 2.7249e-003, 1.4557e-005
 256.38900, 54.97126, 2.7318e-003, 1.3307e-005
 256.88900, 55.09213, 2.7389e-003, 1.4053e-005
 257.38900, 55.21313, 2.7458e-003, 1.5031e-005
 257.88900, 55.33448, 2.7550e-003, 1.7038e-005
 258.38900, 55.45611, 2.7623e-003, 1.4144e-005
 258.88900, 55.57801, 2.7694e-003, 1.3909e-005
 259.38900, 55.69991, 2.7759e-003, 1.4213e-005
 259.88900, 55.82210, 2.7832e-003, 1.4137e-005
 260.38900, 55.94437, 2.7899e-003, 1.3890e-005
 260.88900, 56.06664, 2.7970e-003, 1.3886e-005
 261.38900, 56.18886, 2.8039e-003, 1.3705e-005
 261.88900, 56.31098, 2.8109e-003, 1.4628e-005
 262.38900, 56.43328, 2.8185e-003, 1.5691e-005
 262.88900, 56.55546, 2.8273e-003, 1.6640e-005
 263.38900, 56.67768, 2.8343e-003, 1.4145e-005
 263.88900, 56.80016, 2.8417e-003, 1.4007e-005
 264.38900, 56.92287, 2.8487e-003, 1.3797e-005
 264.88900, 57.04566, 2.8554e-003, 1.4323e-005
 265.38900, 57.16861, 2.8626e-003, 1.4772e-005
 265.88900, 57.29159, 2.8699e-003, 1.4046e-005
 266.38900, 57.41485, 2.8770e-003, 1.5927e-005
 266.88900, 57.53819, 2.8851e-003, 1.4066e-005
 267.38900, 57.66157, 2.8919e-003, 1.3982e-005
 267.88900, 57.78487, 2.8988e-003, 1.4062e-005
 268.38900, 57.90822, 2.9058e-003, 1.4160e-005
 268.88900, 58.03175, 2.9127e-003, 1.4042e-005
 269.38900, 58.15508, 2.9210e-003, 1.6699e-005
 269.88900, 58.27866, 2.9285e-003, 1.4558e-005
 270.38900, 58.40227, 2.9351e-003, 1.3844e-005
 270.88900, 58.52593, 2.9422e-003, 1.4383e-005
 271.38900, 58.64989, 2.9495e-003, 1.3582e-005
 271.88900, 58.77378, 2.9565e-003, 1.3706e-005
 272.38900, 58.89776, 2.9631e-003, 1.3967e-005
 272.88900, 59.02159, 2.9703e-003, 1.4769e-005
 273.38900, 59.14557, 2.9777e-003, 1.3641e-005
 273.88900, 59.26972, 2.9845e-003, 1.4586e-005
 274.38900, 59.39379, 2.9915e-003, 1.7059e-005
 274.88900, 59.51798, 3.0008e-003, 1.4564e-005
 275.38900, 59.64223, 3.0071e-003, 1.2882e-005
 275.88900, 59.76660, 3.0140e-003, 1.4461e-005
 276.38900, 59.89089, 3.0211e-003, 1.4216e-005
 276.88900, 60.01541, 3.0283e-003, 1.3676e-005
 277.38900, 60.13995, 3.0353e-003, 1.4209e-005
 277.88900, 60.26457, 3.0419e-003, 1.4053e-005
 278.38900, 60.38902, 3.0503e-003, 1.8548e-005
 278.88900, 60.51387, 3.0580e-003, 1.4081e-005
 279.38900, 60.63860, 3.0652e-003, 1.4455e-005
 279.88900, 60.76334, 3.0724e-003, 1.3845e-005
 280.38900, 60.88814, 3.0793e-003, 1.4357e-005
 280.88900, 61.01295, 3.0869e-003, 1.7170e-005
 281.38900, 61.13828, 3.0950e-003, 1.4162e-005
 281.88900, 61.26373, 3.1020e-003, 1.3798e-005
 282.38900, 61.38941, 3.1088e-003, 1.3681e-005
 282.88900, 61.51533, 3.1165e-003, 1.4228e-005
 283.38900, 61.64106, 3.1231e-003, 1.4168e-005
 283.88900, 61.76692, 3.1302e-003, 1.5970e-005
 284.38900, 61.89269, 3.1381e-003, 1.3873e-005
 284.88900, 62.01852, 3.1449e-003, 1.4013e-005
 285.38900, 62.14446, 3.1523e-003, 1.4532e-005
 285.88900, 62.27065, 3.1605e-003, 1.6098e-005
 286.38900, 62.39721, 3.1671e-003, 1.3874e-005
 286.88900, 62.52394, 3.1740e-003, 1.4172e-005
 287.38900, 62.65072, 3.1814e-003, 1.4158e-005
 287.88900, 62.77739, 3.1884e-003, 1.4152e-005
 288.38900, 62.90424, 3.1956e-003, 1.4072e-005
 288.88900, 63.03118, 3.2027e-003, 1.5935e-005
 289.38900, 63.15810, 3.2105e-003, 1.3314e-005
 289.88900, 63.28485, 3.2173e-003, 1.5115e-005
 290.38900, 63.41175, 3.2254e-003, 1.4631e-005
 290.88900, 63.53863, 3.2322e-003, 1.4282e-005
 291.38900, 63.66530, 3.2393e-003, 1.4085e-005
 291.88900, 63.79205, 3.2464e-003, 1.4108e-005
 292.38900, 63.91892, 3.2536e-003, 1.4399e-005
 292.88900, 64.04589, 3.2609e-003, 1.3979e-005
 293.38900, 64.17270, 3.2685e-003, 1.4808e-005
 293.88900, 64.29966, 3.2753e-003, 1.3980e-005
 294.38900, 64.42685, 3.2823e-003, 1.4139e-005
 294.88900, 64.55403, 3.2900e-003, 1.4948e-005
 295.38900, 64.68135, 3.2964e-003, 1.3395e-005
 295.88900, 64.80889, 3.3033e-003, 1.4298e-005
 296.38900, 64.93685, 3.3112e-003, 1.6264e-005
 296.88900, 65.06505, 3.3191e-003, 1.4829e-005
 297.38900, 65.19349, 3.3262e-003, 1.4350e-005
 297.88900, 65.32188, 3.3331e-003, 1.3995e-005
 298.38900, 65.45041, 3.3403e-003, 1.4348e-005
 298.88900, 65.57898, 3.3474e-003, 1.4572e-005
 299.38900, 65.70748, 3.3543e-003, 1.5903e-005
 299.88900, 65.83556, 3.3624e-003, 1.4525e-005
 300.38900, 65.96430, 3.3696e-003, 1.3440e-005
 300.88900, 66.09349, 3.3773e-003, 1.5228e-005
 301.38900, 66.22277, 3.3842e-003, 1.4741e-005
 301.88900, 66.35208, 3.3911e-003, 1.3697e-005
 302.38900, 66.48172, 3.3983e-003, 1.4414e-005
 302.88900, 66.61139, 3.4055e-003, 1.4342e-005
 303.38900, 66.74073, 3.4125e-003, 1.4225e-005
 303.88900, 66.86973, 3.4211e-003, 1.6969e-005
 304.38900, 66.99879, 3.4281e-003, 1.4088e-005
 304.88900, 67.12785, 3.4347e-003, 1.3775e-005
 305.38900, 67.25703, 3.4421e-003, 1.4081e-005
 305.88900, 67.38629, 3.4490e-003, 1.4251e-005
 306.38900, 67.51551, 3.4554e-003, 1.4847e-005
 306.88900, 67.64497, 3.4646e-003, 1.6923e-005
 307.38900, 67.77482, 3.4720e-003, 1.4073e-005
 307.88900, 67.90467, 3.4790e-003, 1.3644e-005
 308.38900, 68.03464, 3.4856e-003, 1.4261e-005
 308.88900, 68.16470, 3.4926e-003, 1.3634e-005
 309.38900, 68.29506, 3.4995e-003, 1.4055e-005
 309.88900, 68.42527, 3.5069e-003, 1.4908e-005
 310.38900, 68.55534, 3.5146e-003, 1.4093e-005
 310.88900, 68.68570, 3.5215e-003, 1.4305e-005
 311.38900, 68.81627, 3.5282e-003, 1.3178e-005
 311.88900, 68.94699, 3.5355e-003, 1.4196e-005
 312.38900, 69.07779, 3.5424e-003, 1.3699e-005
 312.88900, 69.20878, 3.5495e-003, 1.5893e-005
 313.38900, 69.33983, 3.5571e-003, 1.3716e-005
 313.88900, 69.47058, 3.5642e-003, 1.4432e-005
 314.38900, 69.60128, 3.5711e-003, 1.4522e-005
 314.88900, 69.73219, 3.5792e-003, 1.5124e-005
 315.38900, 69.86328, 3.5863e-003, 1.3701e-005
 315.88900, 69.99441, 3.5932e-003, 1.4314e-005
 316.38900, 70.12562, 3.6012e-003, 1.5610e-005
 316.88900, 70.25703, 3.6081e-003, 1.3799e-005
 317.38900, 70.38818, 3.6149e-003, 1.3865e-005
 317.88900, 70.51947, 3.6221e-003, 1.3623e-005
 318.38900, 70.65055, 3.6294e-003, 1.5439e-005
 318.88900, 70.78184, 3.6366e-003, 1.3714e-005
 319.38900, 70.91326, 3.6438e-003, 1.4134e-005
 319.88900, 71.04510, 3.6508e-003, 1.6103e-005
 320.38900, 71.17715, 3.6584e-003, 1.4129e-005
 320.88900, 71.30927, 3.6658e-003, 1.3695e-005
 321.38900, 71.44148, 3.6723e-003, 1.3638e-005
 321.88900, 71.57369, 3.6797e-003, 1.4141e-005
 322.38900, 71.70575, 3.6867e-003, 1.4147e-005
 322.88900, 71.83796, 3.6934e-003, 1.4132e-005
 323.38900, 71.97050, 3.7007e-003, 1.4222e-005
 323.88900, 72.10296, 3.7076e-003, 1.3993e-005
 324.38900, 72.23555, 3.7146e-003, 1.5241e-005
 324.88900, 72.36812, 3.7224e-003, 1.5159e-005
 325.38900, 72.50097, 3.7303e-003, 1.4565e-005
 325.88900, 72.63380, 3.7375e-003, 1.4779e-005
 326.38900, 72.76659, 3.7443e-003, 1.3965e-005
 326.88900, 72.89944, 3.7512e-003, 1.3811e-005
 327.38900, 73.03256, 3.7582e-003, 1.3902e-005
 327.88900, 73.16552, 3.7658e-003, 1.5662e-005
 328.38900, 73.29824, 3.7739e-003, 1.5086e-005
 328.88900, 73.43098, 3.7810e-003, 1.4364e-005
 329.38900, 73.56381, 3.7879e-003, 1.4147e-005
 329.88900, 73.69679, 3.7949e-003, 1.3789e-005
 330.38900, 73.82999, 3.8019e-003, 1.4052e-005
 330.88900, 73.96343, 3.8089e-003, 1.5153e-005
 331.38900, 74.09718, 3.8169e-003, 1.3820e-005
 331.88900, 74.23116, 3.8238e-003, 1.4325e-005
 332.38900, 74.36542, 3.8310e-003, 1.4537e-005
 332.88900, 74.49971, 3.8380e-003, 1.4452e-005
 333.38900, 74.63392, 3.8457e-003, 1.5633e-005
 333.88900, 74.76856, 3.8527e-003, 1.3720e-005
 334.38900, 74.90313, 3.8599e-003, 1.3905e-005
 334.88900, 75.03782, 3.8666e-003, 1.4836e-005
 335.38900, 75.17295, 3.8738e-003, 1.4028e-005
 335.88900, 75.30825, 3.8812e-003, 1.4142e-005
 336.38900, 75.44363, 3.8882e-003, 1.4256e-005
 336.88900, 75.57883, 3.8954e-003, 1.4785e-005
 337.38900, 75.71419, 3.9026e-003, 1.5349e-005
 337.88900, 75.84952, 3.9101e-003, 1.3871e-005
 338.38900, 75.98444, 3.9174e-003, 1.5156e-005
 338.88900, 76.11922, 3.9244e-003, 1.4008e-005
 339.38900, 76.25411, 3.9318e-003, 1.4551e-005
 339.88900, 76.38930, 3.9388e-003, 1.4235e-005
 340.38900, 76.52429, 3.9459e-003, 1.4096e-005
 340.88900, 76.65969, 3.9531e-003, 1.4436e-005
 341.38900, 76.79537, 3.9606e-003, 1.4464e-005
 341.88900, 76.93112, 3.9676e-003, 1.5136e-005
 342.38900, 77.06697, 3.9751e-003, 1.4341e-005
 342.88900, 77.20289, 3.9827e-003, 1.4247e-005
 343.38900, 77.33902, 3.9895e-003, 1.4806e-005
 343.88900, 77.47507, 3.9972e-003, 1.5609e-005
 344.38900, 77.61163, 4.0045e-003, 1.4819e-005
 344.88900, 77.74839, 4.0123e-003, 1.4924e-005
 345.38900, 77.88535, 4.0197e-003, 1.4576e-005
 345.88900, 78.02232, 4.0275e-003, 1.5858e-005
 346.38900, 78.15962, 4.0351e-003, 1.5195e-005
 346.88900, 78.29712, 4.0430e-003, 1.5466e-005
 347.38900, 78.43467, 4.0502e-003, 1.6587e-005
 347.88900, 78.57266, 4.0583e-003, 1.5061e-005
 348.38900, 78.71120, 4.0655e-003, 1.4844e-005
 348.88900, 78.84999, 4.0732e-003, 1.5586e-005
 349.38900, 78.98901, 4.0809e-003, 1.4885e-005
 349.88900, 79.12813, 4.0884e-003, 1.5972e-005
 350.38900, 79.26731, 4.0964e-003, 1.5106e-005
 350.88900, 79.40666, 4.1047e-003, 1.5209e-005
 351.38900, 79.54599, 4.1115e-003, 1.5020e-005
 351.88900, 79.68526, 4.1185e-003, 1.4442e-005
 352.38900, 79.82468, 4.1264e-003, 1.4663e-005
 352.88900, 79.96415, 4.1334e-003, 1.4927e-005
 353.38900, 80.10307, 4.1410e-003, 1.4930e-005
 353.88900, 80.24204, 4.1482e-003, 1.4480e-005
 354.38900, 80.38096, 4.1550e-003, 1.3344e-005
 354.88900, 80.51923, 4.1619e-003, 1.4349e-005
 355.38900, 80.65686, 4.1691e-003, 1.4029e-005
 355.88900, 80.79420, 4.1762e-003, 1.4376e-005
 356.38900, 80.93100, 4.1831e-003, 1.3373e-005
 356.88900, 81.06719, 4.1896e-003, 1.2915e-005
 357.38900, 81.20313, 4.1960e-003, 1.3416e-005
 357.88900, 81.33906, 4.2031e-003, 1.3571e-005
 358.38900, 81.47439, 4.2095e-003, 1.3005e-005
 358.88900, 81.60905, 4.2160e-003, 1.2709e-005
 359.38900, 81.74323, 4.2225e-003, 1.3648e-005
 359.88900, 81.87696, 4.2295e-003, 1.2948e-005
 360.38900, 82.00985, 4.2360e-003, 1.3227e-005
 360.88900, 82.14250, 4.2426e-003, 1.3164e-005
 361.38900, 82.27487, 4.2490e-003, 1.2898e-005
 361.88900, 82.40702, 4.2558e-003, 1.3578e-005
 362.38900, 82.53910, 4.2623e-003, 1.3258e-005
 362.88900, 82.67109, 4.2690e-003, 1.2937e-005
 363.38900, 82.80317, 4.2752e-003, 1.3088e-005
 363.88900, 82.93530, 4.2818e-003, 1.3172e-005
 364.38900, 83.06726, 4.2884e-003, 1.3668e-005
 364.88900, 83.19907, 4.2956e-003, 1.3474e-005
 365.38900, 83.33105, 4.3021e-003, 1.3300e-005
 365.88900, 83.46301, 4.3089e-003, 1.3960e-005
 366.38900, 83.59549, 4.3159e-003, 1.4132e-005
 366.88900, 83.72795, 4.3227e-003, 1.3397e-005
 367.38900, 83.86078, 4.3295e-003, 1.3533e-005
 367.88900, 83.99372, 4.3366e-003, 1.3075e-005
 368.38900, 84.12679, 4.3432e-003, 1.3837e-005
 368.88900, 84.25991, 4.3501e-003, 1.4203e-005
 369.38900, 84.39333, 4.3569e-003, 1.3779e-005
 369.88900, 84.52709, 4.3640e-003, 1.4347e-005
 370.38900, 84.66129, 4.3711e-003, 1.4285e-005
 370.88900, 84.79567, 4.3784e-003, 1.4973e-005
 371.38900, 84.93030, 4.3855e-003, 1.3782e-005
 371.88900, 85.06539, 4.3925e-003, 1.3608e-005
 372.38900, 85.20082, 4.3998e-003, 1.4411e-005
 372.88900, 85.33656, 4.4066e-003, 1.3905e-005
 373.38900, 85.47266, 4.4141e-003, 1.4740e-005
 373.88900, 85.60920, 4.4208e-003, 1.3990e-005
 374.38900, 85.74592, 4.4282e-003, 1.4015e-005
 374.88900, 85.88289, 4.4349e-003, 1.4192e-005
 375.38900, 86.02000, 4.4423e-003, 1.4682e-005
 375.88900, 86.15736, 4.4494e-003, 1.4022e-005
 376.38900, 86.29484, 4.4564e-003, 1.4011e-005
 376.88900, 86.43227, 4.4635e-003, 1.4078e-005
 377.38900, 86.56992, 4.4707e-003, 1.4289e-005
 377.88900, 86.70797, 4.4778e-003, 1.4430e-005
 378.38900, 86.84613, 4.4848e-003, 1.4237e-005
 378.88900, 86.98453, 4.4918e-003, 1.4371e-005
 379.38900, 87.12300, 4.4989e-003, 1.4181e-005
 379.88900, 87.26159, 4.5060e-003, 1.3760e-005
 380.38900, 87.40071, 4.5131e-003, 1.4458e-005
 380.88900, 87.53985, 4.5205e-003, 1.4181e-005
 381.38900, 87.67915, 4.5275e-003, 1.4071e-005
 381.88900, 87.81869, 4.5343e-003, 1.4219e-005
 382.38900, 87.95866, 4.5417e-003, 1.4221e-005
 382.88900, 88.09819, 4.5486e-003, 1.4315e-005
 383.38900, 88.23805, 4.5558e-003, 1.4094e-005
 383.88900, 88.37801, 4.5628e-003, 1.4587e-005
 384.38900, 88.51839, 4.5705e-003, 1.4453e-005
 384.88900, 88.65892, 4.5778e-003, 1.3628e-005
 385.38900, 88.79981, 4.5848e-003, 1.4248e-005
 385.88900, 88.94085, 4.5919e-003, 1.4297e-005
 386.38900, 89.08227, 4.5989e-003, 1.3998e-005
 386.88900, 89.22375, 4.6060e-003, 1.3978e-005
 387.38900, 89.36542, 4.6131e-003, 1.4491e-005
 387.88900, 89.50700, 4.6204e-003, 1.4205e-005
 388.38900, 89.64909, 4.6273e-003, 1.4091e-005
 388.88900, 89.79143, 4.6347e-003, 1.4320e-005
 389.38900, 89.93378, 4.6422e-003, 1.4143e-005
 389.88900, 90.07651, 4.6491e-003, 1.4375e-005
 390.38900, 90.21956, 4.6564e-003, 1.4371e-005
 390.88900, 90.36218, 4.6634e-003, 1.4649e-005
 391.38900, 90.50496, 4.6705e-003, 1.4626e-005
 391.88900, 90.64809, 4.6776e-003, 1.4008e-005
 392.38900, 90.79128, 4.6848e-003, 1.3756e-005
 392.88900, 90.93456, 4.6921e-003, 1.4607e-005
 393.38900, 91.07821, 4.6989e-003, 1.3683e-005
 393.88900, 91.22187, 4.7063e-003, 1.5170e-005
 394.38900, 91.36579, 4.7132e-003, 1.4231e-005
 394.88900, 91.50983, 4.7208e-003, 1.4552e-005
 395.38900, 91.65395, 4.7279e-003, 1.4205e-005
 395.88900, 91.79807, 4.7348e-003, 1.4348e-005
 396.38900, 91.94247, 4.7420e-003, 1.4438e-005
 396.88900, 92.08693, 4.7492e-003, 1.3707e-005
 397.38900, 92.23141, 4.7566e-003, 1.4748e-005
 397.88900, 92.37639, 4.7634e-003, 1.4953e-005
 398.38900, 92.52196, 4.7705e-003, 1.4431e-005
 398.88900, 92.66730, 4.7777e-003, 1.3838e-005
 399.38900, 92.81237, 4.7851e-003, 1.4317e-005
 399.88900, 92.95786, 4.7918e-003, 1.4443e-005
 400.38900, 93.10320, 4.7993e-003, 1.4152e-005
 400.88900, 93.24839, 4.8065e-003, 1.4213e-005
 401.38900, 93.39390, 4.8137e-003, 1.4022e-005
 401.88900, 93.53986, 4.8205e-003, 1.4372e-005
 402.38900, 93.68555, 4.8273e-003, 1.3522e-005
 402.88900, 93.83150, 4.8347e-003, 1.4374e-005
 403.38900, 93.97720, 4.8418e-003, 1.4498e-005
 403.88900, 94.12317, 4.8489e-003, 1.4342e-005
 404.38900, 94.26888, 4.8560e-003, 1.4205e-005
 404.88900, 94.41472, 4.8631e-003, 1.4360e-005
 405.38900, 94.56055, 4.8704e-003, 1.4544e-005
 405.88900, 94.70697, 4.8775e-003, 1.3361e-005
 406.38900, 94.85302, 4.8841e-003, 1.4699e-005
 406.88900, 94.99953, 4.8914e-003, 1.4327e-005
 407.38900, 95.14620, 4.8985e-003, 1.3233e-005
 407.88900, 95.29298, 4.9054e-003, 1.4283e-005
 408.38900, 95.43981, 4.9130e-003, 1.4505e-005
 408.88900, 95.58671, 4.9198e-003, 1.4092e-005
 409.38900, 95.73375, 4.9266e-003, 1.3770e-005
 409.88900, 95.88067, 4.9338e-003, 1.4376e-005
 410.38900, 96.02773, 4.9408e-003, 1.4340e-005
 410.88900, 96.17484, 4.9480e-003, 1.4319e-005
 411.38900, 96.32227, 4.9553e-003, 1.3863e-005
 411.88900, 96.46949, 4.9625e-003, 1.4104e-005
 412.38900, 96.61700, 4.9692e-003, 1.3645e-005
 412.88900, 96.76465, 4.9767e-003, 1.4487e-005
 413.38900, 96.91242, 4.9833e-003, 1.4331e-005
 413.88900, 97.06016, 4.9906e-003, 1.4680e-005
 414.38900, 97.20821, 4.9978e-003, 1.3942e-005
