Repository: PAGiesting/thermal-expansion

# thermal-expansion
Calculates linear and volume alphas from dilatometer data (Netzsch DIL-402c) by curve fitting

File: data/fmt001sAr1-11x.csv (part 1 of 8)
,Temp./�C,Time/min,dL/Lo,Certificate,Standard,Corrected,delT,EngAlpha,Fitted,Alpha
0,22.059,0.0,1.8974e-05,7.626624318551097e-05,-0.00020491736641287638,0.00030015760959838735,0.0,inf,6.5163014974709e-06,8.676273845310871e-06
0,22.559,4.24315,4.7375e-06,7.908077459420175e-05,-0.0001981070113683328,0.00028192528596253456,0.5,0.0005638505719250691,1.0857612019158844e-05,8.688965654803347e-06
0,23.059,4.62042,1.921e-07,8.189853295733143e-05,-0.00019129523060677604,0.0002733858635641075,1.0,0.0002733858635641075,1.5205264566628927e-05,8.701641950425164e-06
0,23.559,4.88485,-3.3482e-06,8.471951502224927e-05,-0.00018448202471596162,0.0002658533397382109,1.5,0.00017723555982547393,1.955925138592482e-05,8.71430274408877e-06
0,24.059,5.09953,-6.122e-06,8.754371753812683e-05,-0.00017766739428395906,0.0002590891118220859,2.0,0.00012954455591104294,2.3919564729044628e-05,8.726948047706607e-06
0,24.559,5.28512,-8.6034e-06,9.037113725596235e-05,-0.0001708513398991432,0.00025261907715510553,2.5,0.00010104763086204221,2.8286196853941764e-05,8.739577873191124e-06
0,25.059,5.45107,-1.0214e-05,9.320177092857554e-05,-0.00016403386215019591,0.0002470216330787714,3.0,8.234054435959047e-05,3.265914002453189e-05,8.752192232454764e-06
0,25.559,5.60324,-1.1591e-05,9.603561531061101e-05,-0.0001572149616261096,0.00024165957693672062,3.5,6.90455934104916e-05,3.703838651067902e-05,8.764791137409965e-06
0,26.059,5.74508,-1.2519e-05,9.887266715853313e-05,-0.00015039463891618025,0.00023674830607471338,4.0,5.9187076518678344e-05,4.1423928588208564e-05,8.777374599969182e-06
0,26.559,5.87915,-1.315e-05,0.00010171292323063377,-0.00014357289461001434,0.0002321358178406481,4.5,5.15857372979218e-05,4.581575853890036e-05,8.789942632044852e-06
0,27.059,6.00716,-1.3089e-05,0.00010455638028702974,-0.0001367497292975254,0.00022821710958455515,5.0,4.564342191691103e-05,5.021386865049129e-05,8.80249524554942e-06
0,27.559,6.13035,-1.3103e-05,0.00010740303508965411,-0.00012992514356893053,0.00022422517865858466,5.5,4.0768214301560845e-05,5.461825121667353e-05,8.815032452395337e-06
0,28.059,6.24929,-1.2759e-05,0.00011025288440227096,-0.00012309913801476086,0.00022059302241703182,6.0,3.676550373617197e-05,5.9028898537095455e-05,8.827554264495037e-06
0,28.559,6.36512,-1.2019e-05,0.00011310592499046406,-0.00011627171322585277,0.00021735863821631683,6.5,3.3439790494817976e-05,6.344580291736332e-05,8.840060693760976e-06
0,29.059,6.47808,-1.0911e-05,0.00011596215362164302,-0.00010944286979334798,0.000214494023414991,7.0,3.064200334499871e-05,6.786895666903697e-05,8.85255175210559e-06
0,29.559,6.58876,-9.4982e-06,0.00011882156706503801,-0.000102612608308697,0.00021193597537373502,7.5,2.8258130049831336e-05,7.229835210963414e-05,8.865027451441328e-06
0,30.059,6.69761,-7.5035e-06,0.00012168416209170502,-9.578092936365912e-05,0.00020996159145536414,8.0,2.6245198931920518e-05,7.673398156262876e-05,8.87748780368063e-06
0,30.559,6.80504,-5.8104e-06,0.0001245499354745232,-8.894783355029891e-05,0.0002076873690248221,8.5,2.443380812056731e-05,8.117583735745091e-05,8.889932820735944e-06
0,31.059,6.91107,-3.6424e-06,0.0001274188839881932,-8.211332146099322e-05,0.00020588980544918644,9.0,2.2876645049909604e-05,8.5623911829486e-05,8.902362514519716e-06
0,31.559,7.0162,-1.2314e-06,0.00013029100440924406,-7.527739368842074e-05,0.0002043369980976648,9.5,2.150915769449103e-05,9.007819732007646e-05,8.914776896944386e-06
0,32.059,7.12073,1.3293e-06,0.00013316629351602279,-6.844005082556892e-05,0.0002029356443415917,9.999999999999996,2.0293564434159178e-05,9.453868617652263e-05,8.927175979922403e-06
0,32.559,7.22467,4.274e-06,0.00013604474808870132,-6.160129346573576e-05,0.00020192004155443707,10.499999999999996,1.9230480148041634e-05,9.900537075207758e-05,8.939559775366207e-06
0,33.059,7.32813,7.3359e-06,0.00013892636490927916,-5.476112220252627e-05,0.00020102338711180544,10.999999999999996,1.82748533738005e-05,0.00010347824340595224,8.951928295188246e-06
0,33.559,7.43111,1.0562e-05,0.0001418111407615755,-4.7919537629847325e-05,0.00020029267839142284,11.499999999999996,1.7416754642732425e-05,0.00010795729650331376,8.964281551300965e-06
0,34.059,7.53378,1.4153e-05,0.00014469907243123276,-4.107654034192325e-05,0.00019992861277315602,11.999999999999996,1.666071773109634e-05,0.0001124425224152863,8.976619555616805e-06
0,34.559,7.6361,1.7713e-05,0.0001475901567057191,-3.423213093327847e-05,0.0001995352876389976,12.499999999999996,1.596282301111981e-05,0.00011693391351895021,8.988942320048214e-06
0,35.059,7.7382,2.153e-05,0.00015048439037432422,-2.7386309998746194e-05,0.0001994007003730704,12.999999999999996,1.533851541331311e-05,0.0001214314621973394,9.001249856507633e-06
0,35.559,7.83989,2.5546e-05,0.0001533817702281618,-2.0539078133470154e-05,0.00019946684836163195,13.499999999999996,1.477532210086163e-05,0.0001259351608394483,9.01354217690751e-06
0,36.059,7.9415,2.993e-05,0.00015628229306017052,-1.369043593289418e-05,0.0001999027289930647,13.999999999999996,1.4278766356647483e-05,0.00013044500184022229,9.025819293160285e-06
0,36.559,8.04298,3.473e-05,0.0001591859556651122,-6.840383992783028e-06,0.00020075633965789525,14.499999999999996,1.384526480399278e-05,0.00013496097760056815,9.03808121717841e-06
0,37.059,8.14441,3.9286e-05,0.0001620927548395693,1.107709080364061e-08,0.00020136767774876565,14.999999999999996,1.3424511849917713e-05,0.00013948308052734709,9.050327960874322e-06
0,37.559,8.24576,4.3637e-05,0.00016500268738195087,6.863946721493916e-06,0.00020177574066045697,15.499999999999996,1.3017789720029485e-05,0.00014401130303337475,9.062559536160468e-06
0,38.059,8.3473,4.8317e-05,0.0001679157500924901,1.3718224302607107e-05,0.000202514525789883,15.999999999999996,1.2657157861867691e-05,0.00014854563753742556,9.074775954949295e-06
0,38.559,8.44876,5.3516e-05,0.00017083193977324076,2.0573909237157212e-05,0.00020377403053608355,16.499999999999996,1.2349941244611127e-05,0.0001530860764642275,9.086977229153244e-06
0,39.059,8.55037,5.8663e-05,0.00017375125322808237,2.7431000927847712e-05,0.00020498325230023466,16.999999999999996,1.2057838370602041e-05,0.0001576326122444665,9.099163370684762e-06
0,39.559,8.65225,6.3801e-05,0.0001766736872627168,3.4289498777078514e-05,0.0002061851884856383,17.499999999999996,1.1782010770607904e-05,0.00016218523731478546,9.111334391456292e-06
0,40.059,8.75401,6.8907e-05,0.00017959923868467002,4.114940218693901e-05,0.000207356836497731,17.999999999999996,1.1519824249873947e-05,0.0001667439441177818,9.123490303380279e-06
0,40.559,8.8556,7.4248e-05,0.00018252790430329114,4.80107105592098e-05,0.00020876519374408135,18.499999999999996,1.1284605067247642e-05,0.00017130872510200904,9.135631118369167e-06
0,41.059,8.95744,7.9793e-05,0.00018545968092975249,5.487342329536793e-05,0.00021037925763438454,18.999999999999996,1.1072592507072873e-05,0.00017587957272197953,9.147756848335403e-06
0,41.559,9.05907,8.498e-05,0.00018839456537705218,6.173753979658164e-05,0.00021163702558047056,19.499999999999996,1.0853180798998491e-05,0.00018045647943815916,9.159867505191427e-06
0,42.059,9.16087,9.0879e-05,0.00019133255446000894,6.860305946370868e-05,0.00021360849499630025,19.999999999999996,1.0680424749815014e-05,0.00018503943771697173,9.17196310084969e-06
0,42.559,9.26248,9.6038e-05,0.00019427364499526728,7.546998169730493e-05,0.00021484166329796236,20.499999999999996,1.048008113648597e-05,0.00018962844003079463,9.184043647222628e-06
0,43.059,9.36376,0.00010207,0.0001972178338012923,8.23383058976123e-05,0.00021694952790368,20.999999999999996,1.033092990017524e-05,0.00019422347885796575,9.196109156222692e-06
0,43.559,9.46494,0.00010788,0.0002001651176983775,8.92080314645674e-05,0.00021883708623381007,21.499999999999996,1.0178469127153958e-05,0.00019882454668277393,9.208159639762324e-06
0,44.059,9.56618,0.00011349,0.00020311549350863264,9.607915779780152e-05,0.00022052633571083112,21.999999999999996,1.0023924350492325e-05,0.0002034316359954694,9.220195109753969e-06
0,44.559,9.66688,0.00011962,0.00020606895805599934,0.00010295168429663715,0.00022273727375936216,22.499999999999996,9.899434389304986e-06,0.000208044739292256,9.232215578110073e-06
0,45.059,9.76736,0.00012574,0.00020902550816623636,0.00010982561036008628,0.00022493989780615007,22.999999999999996,9.779995556789135e-06,0.0002126638490752928,9.244221056743079e-06
0,45.559,9.86752,0.00013133,0.00021198514066692997,0.00011670093538685908,0.00022661420528007092,23.499999999999996,9.64315767149238e-06,0.0002172889578526977,9.25621155756543e-06
0,46.059,9.96737,0.00013759,0.00021494785238748704,0.0001235776587753517,0.00022896019361213533,23.999999999999996,9.540008067172307e-06,0.0002219200581385413,9.268187092489574e-06
0,46.559,10.06692,0.00014365,0.00021791364015913937,0.00013045577992366018,0.00023110786023547919,24.499999999999996,9.432973887162418e-06,0.00022655714245285556,9.280147673427952e-06
0,47.059,10.16647,0.00015032,0.00022088250081494284,0.00013733529822956315,0.0002338672025853797,24.999999999999996,9.354688103415189e-06,0.00023120020332162428,9.292093312293012e-06
0,47.559,10.26542,0.0001564,0.00022385443118977649,0.00014421621309054257,0.00023603821809923392,25.499999999999996,9.25640070977388e-06,0.00023584923327678916,9.304024020997196e-06
0,48.059,10.364,0.00016287,0.00022682942812034083,0.00015109852390376294,0.00023860090421657786,25.999999999999996,9.176957854483765e-06,0.00024050422485624636,9.315939811452949e-06
0,48.559,10.46228,0.00016886,0.00022980748844516133,0.0001579822300660904,0.00024068525837907094,26.499999999999996,9.0824625803423e-06,0.00024516517060385167,9.327840695572714e-06
0,49.059,10.56038,0.00017504,0.00023278860900459008,0.00016486733097407363,0.00024296127803051645,26.999999999999996,8.998565852982091e-06,0.0002498320630694162,9.33972668526894e-06
0,49.559,10.65808,0.00018192,0.00023577278664079892,0.0001717538260239647,0.00024593896061683425,27.499999999999996,8.943234931521247e-06,0.000254504894808702,9.351597792454066e-06
0,50.059,10.75549,0.00018839,0.00023876001819778375,0.00017864171461169642,0.0002485083035860873,27.999999999999996,8.875296556645975e-06,0.00025918365838343595,9.363454029040542e-06
0,50.559,10.85217,0.00019449,0.00024175030052136365,0.00018553099613290679,0.0002507093043884568,28.499999999999996,8.79681769784059e-06,0.0002638683463612951,9.375295406940809e-06
0,51.059,10.94851,0.0002016,0.00024474363045918265,0.0001924216699829128,0.00025392196047626986,28.999999999999996,8.755929671595513e-06,0.00026855895131591527,9.38712193806731e-06
0,51.559,11.04467,0.0002076,0.0002477400048607088,0.00019931373555673662,0.0002560262693039722,29.499999999999996,8.678856586575331e-06,0.00027325546582688664,9.398933634332494e-06
0,52.059,11.14055,0.00021432,0.00025073942057723085,0.0002062071922490829,0.00025885222832814795,29.999999999999996,8.628407610938266e-06,0.0002779578824797556,9.410730507648802e-06
0,52.559,11.2359,0.00022141,0.0002537418744618632,0.00021310203945435272,0.0002620498350075105,30.499999999999996,8.591797869098706e-06,0.0002826661938660291,9.42251256992868e-06
0,53.059,11.33079,0.00022796,0.0002567473633695444,0.00021999827656664014,0.0002647090868029043,30.999999999999996,8.539002800093688e-06,0.00028738039258316417,9.434279833084572e-06
0,53.559,11.42549,0.00023463,0.0002597558841570353,0.00022689590297973045,0.00026748998117730486,31.499999999999996,8.491745434200155e-06,0.0002921004712345774,9.446032309028924e-06
0,54.059,11.52002,0.00024144,0.00026276743368291826,0.00023379491808710358,0.00027041251559581467,31.999999999999996,8.45039111236921e-06,0.0002968264224296434,9.457770009674178e-06
0,54.559,11.61462,0.00024776,0.00026578200880760395,0.00024069532128192898,0.00027284668752567505,32.5,8.395282693097694e-06,0.00030155823878368765,9.469492946932782e-06
0,55.059,11.70898,0.00025456,0.00026879960639332456,0.0002475971119570708,0.0002757624944362538,33.0,8.356439225341024e-06,0.0003062959129179971,9.481201132717175e-06
0,55.559,11.80304,0.00026136,0.00027182022330413287,0.0002545002895050826,0.00027867993379905023,33.5,8.318803994001499e-06,0.00031103943745981136,9.492894578939807e-06
0,56.059,11.89706,0.00026834,0.00027484385640590744,0.0002614048533182145,0.0002817790030876929,34.0,8.28761773787332e-06,0.00031578880504232795,9.50457329751312e-06
0,56.559,11.99097,0.00027517,0.0002778705025663526,0.00026831080278840423,0.0002847296997779483,34.5,8.253034776172416e-06,0.0003205440083047014,9.516237300349558e-06
0,57.059,12.08471,0.0002826,0.0002809001586549925,0.000275218137307286,0.00028828202134770654,35.0,8.236629181363043e-06,0.0003253050398920399,9.527886599361566e-06
0,57.559,12.1782,0.00028974,0.00028393282154317787,0.000282126856266187,0.00029154596527699076,35.5,8.212562402168754e-06,0.00033007189245541114,9.53952120646159e-06
0,58.059,12.27133,0.00029692,0.0002869684881040783,0.00028903695905612217,0.0002948515290479561,36.0,8.190320251332114e-06,0.00033484455865183567,9.551141133562074e-06
0,58.559,12.36442,0.00030416,0.0002900071552126935,0.0002959484450678028,0.00029821871014489064,36.5,8.170375620407963e-06,0.00033962303114429184,9.562746392575461e-06
0,59.059,12.45746,0.00031155,0.00029304881974584387,0.0003028613136916297,0.0003017375060542142,37.0,8.155067731194979e-06,0.0003444073026017151,9.574336995414196e-06
0,59.559,12.55032,0.00031896,0.00029609347858216856,0.00030977556431770366,0.000305277914264465,37.5,8.140744380385732e-06,0.000349197365698997,9.585912953990725e-06
0,60.059,12.64314,0.00032614,0.0002991411286021378,0.0003166911963358044,0.0003085899322663333,38.0,8.120787691219298e-06,0.000353993213116981,9.59747428021749e-06
0,60.559,12.73612,0.00033382,0.0003021917666880406,0.0003236082091354151,0.00031240355755262554,38.5,8.114378118250014e-06,0.00035879483754247283,9.609020986006938e-06
0,61.059,12.82882,0.00034111,0.0003052453897239918,0.00033052660210571017,0.00031582878761828156,39.0,8.0981740414944e-06,0.0003636022316682334,9.620553083271513e-06
0,61.559,12.92159,0.00034827,0.0003083019945959286,0.0003374463746355517,0.00031912561996037694,39.5,8.07912961925005e-06,0.00036841538819297644,9.632070583923657e-06
0,62.059,13.01449,0.00035591,0.0003113615781916105,0.00034436752611349646,0.0003229040520781141,40.0,8.072601301952854e-06,0.0003732342998213744,9.64357349987582e-06
0,62.559,13.10724,0.00036374,0.00031442413740062364,0.000351290055927796,0.0003268740814728276,40.5,8.07096497463772e-06,0.00037805895926405417,9.655061843040439e-06
0,63.059,13.20002,0.00037123,0.00031748966911437655,0.00035821396346639306,0.00033050570564798344,41.0,8.061114771902034e-06,0.00038288935923760144,9.666535625329963e-06
0,63.559,13.29284,0.00037898,0.0003205581702261,0.00036513924811691634,0.0003343989221091837,41.5,8.057805352028522e-06,0.0003877254924645572,9.677994858656836e-06
0,64.059,13.38573,0.00038687,0.00032362963763084805,0.0003720659092666997,0.00033843372836414836,42.0,8.057945913432103e-06,0.00039256735167341687,9.689439554933502e-06
0,64.559,13.4785,0.00039461,0.00032670406822550135,0.0003789939463027577,0.0003423201219227436,42.5,8.054591104064556e-06,0.0003974149295986355,9.70086972607241e-06
0,65.059,13.57154,0.00040214,0.0003297814589087603,0.000385923358611805,0.00034599810029695534,43.0,8.046467448766403e-06,0.00040226821898061826,9.712285383985996e-06
0,65.559,13.66465,0.00041023,0.0003328618065811511,0.0003928541455802421,0.00035023766100090894,43.5,8.051440482779517e-06,0.00040712721256573516,9.72368654058671e-06
0,66.059,13.75768,0.00041789,0.000335945108145024,0.0003997863065941711,0.00035404880155085285,44.0,8.046563671610292e-06,0.00041199190310630546,9.735073207786998e-06
0,66.559,13.85085,0.00042599,0.000339031360504549,0.0004067198410393751,0.0003583015194651739,44.5,8.051719538543234e-06,0.00041686228336060716,9.7464453974993e-06
0,67.059,13.94397,0.00043399,0.00034212056056572536,0.0004136547483013387,0.00036245581226438664,45.0,8.05457360587526e-06,0.00042173834609287534,9.75780312163606e-06
0,67.559,14.03722,0.00044209,0.00034521270523637203,0.00042059102776523596,0.0003667116774711361,45.5,8.059597307057936e-06,0.0004266200840732995,9.769146392109729e-06
0,68.059,14.13042,0.0004501,0.0003483077914261312,0.0004275286788159322,0.0003708791126101989,46.0,8.06258940456954e-06,0.00043150749007802615,9.780475220832745e-06
0,68.559,14.22372,0.00045792,0.0003514058160464708,0.0004344677008379875,0.0003748581152084833,46.5,8.06146484319319e-06,0.00043640055688915977,9.791789619717558e-06
0,69.059,14.31715,0.00046629,0.00035450677601068115,0.00044140809321565125,0.00037938868279502997,47.0,8.072099633936807e-06,0.00044129927729475663,9.803089600676607e-06
0,69.559,14.41059,0.00047445,0.000357610668233874,0.0004483498553328677,0.00038371081290100627,47.5,8.07812237686329e-06,0.00044620364408883353,9.814375175622341e-06
0,70.059,14.50408,0.00048264,0.0003607174896329904,0.00045529298657327397,0.0003880645030597164,48.0,8.084677147077425e-06,0.0004511136500713626,9.825646356467201e-06
0,70.559,14.59781,0.00049107,0.0003638272371267884,0.00046223748632019494,0.0003926597508065935,48.5,8.096077336218423e-06,0.0004560292880482694,9.836903155123632e-06
0,71.059,14.69128,0.00049923,0.00036693990763585465,0.0004691833539566554,0.0003969865536791993,49.0,8.101766401616311e-06,0.0004609505508314394,9.848145583504082e-06
0,71.559,14.78468,0.00050795,0.0003700554980825945,0.0004761305888653679,0.00040187490921722655,49.5,8.118685034691445e-06,0.0004658774312387131,9.859373653520993e-06
0,72.059,14.87817,0.00051624,0.00037317400539124083,0.0004830791904287361,0.00040633481496250466,50.0,8.126696299250093e-06,0.0004708099220938856,9.870587377086808e-06
0,72.559,14.97168,0.00052456,0.00037629542648784896,0.0004900291580288603,0.00041082626845898864,50.5,8.13517363285126e-06,0.0004757480162267099,9.881786766113975e-06
0,73.059,15.06533,0.0005334,0.0003794197583002982,0.0004969804910475301,0.0004158392672527681,51.0,8.153711122603296e-06,0.00048069170647289505,9.892971832514935e-06
0,73.559,15.15908,0.00054153,0.0003825469977582884,0.0005039331888662315,0.00042014380889205695,51.5,8.158132211496251e-06,0.00048564098567410643,9.904142588202134e-06
0,74.059,15.25295,0.0005503,0.0003856771417933471,0.0005108872508661332,0.00042508989092721386,52.0,8.174805594754113e-06,0.0004905958466779638,9.915299045088018e-06
0,74.559,15.34665,0.00055893,0.0003888101873388214,0.000517842676428109,0.00042989751091071244,52.5,8.188524017346903e-06,0.0004955562823380456,9.926441215085029e-06
0,75.059,15.44052,0.00056762,0.000391946131329886,0.0005247994649327185,0.00043476666639716754,53.0,8.203144649003161e-06,0.0005005222855138857,9.937569110105613e-06
0,75.559,15.53461,0.00057612,0.00039508497070353706,0.0005317576157602127,0.00043944735494332433,53.5,8.21396925127709e-06,0.0005054938490709742,9.948682742062215e-06
0,76.059,15.62872,0.00058441,0.00039822670239859307,0.0005387171282905355,0.0004439195741080576,54.0,8.22073285385292e-06,0.0005104709658807563,9.959782122867279e-06
0,76.559,15.72286,0.00059318,0.00040137132335569745,0.0005456780019033273,0.00044887332145237017,54.5,8.236207733071012e-06,0.0005154536288206344,9.970867264433248e-06
0,77.059,15.81685,0.00060179,0.00040451883051731766,0.0005526402359779178,0.00045366859453939987,55.0,8.248519900716362e-06,0.0005204418307739678,9.981938178672568e-06
0,77.559,15.91105,0.00061035,0.00040766922082774437,0.0005596038298933299,0.0004584153909344144,55.5,8.259736773593053e-06,0.0005254355646300713,9.992994877497682e-06
0,78.059,16.00526,0.00061965,0.00041082249123308885,0.0005665687830282741,0.00046390370820481477,56.0,8.283994789371692e-06,0.0005304348232842157,1.0004037372821039e-05
0,78.559,16.09972,0.00062839,0.0004139786386812916,0.0005735350947611642,0.00046883354392012735,56.5,8.297938830444732e-06,0.0005354395996376281,1.0015065676555077e-05
0,79.059,16.19426,0.00063665,0.0004171376601221112,0.0005805027644700967,0.0004732848956520144,57.0,8.303243783368673e-06,0.0005404498865974917,1.0026079800612246e-05
0,79.559,16.28884,0.00064588,0.00042029955250713364,0.0005874717915328627,0.0004787077609742711,57.5,8.325352364769933e-06,0.0005454656770769459,1.0037079756904986e-05
0,80.059,16.38344,0.00065429,0.0004234643127897673,0.000594442175326948,0.0004833121374628194,58.0,8.33296788728999e-06,0.0005504869639950871,1.0048065557345743e-05
0,80.559,16.47804,0.0006634,0.0004266319379252412,0.0006014139152295296,0.0004886180226957115,58.5,8.352444832405325e-06,0.0005555137402769687,1.0059037213846967e-05
0,81.059,16.57268,0.00067191,0.0004298024248706109,0.0006083870106174775,0.0004933254142531333,59.0,8.361447699205648e-06,0.0005605459988535962,1.0069994738321094e-05
0,81.559,16.66716,0.00068109,0.00043297577058475697,0.0006153614608673547,0.0004987043097174023,59.5,8.381585037267266e-06,0.0005655837326619378,1.0080938142680573e-05
0,82.059,16.76166,0.00069003,0.0004361519720283806,0.0006223372653554118,0.0005038447066729687,60.0,8.397411777882811e-06,0.0005706269346449104,1.0091867438837848e-05
0,82.559,16.85632,0.00069869,0.00043933102616400526,0.0006293144234575995,0.0005087066027064059,60.5,8.408373598452989e-06,0.0005756755977513938,1.0102782638705362e-05
0,83.059,16.95108,0.00070751,0.00044251292995598195,0.0006362929345495542,0.0005137299954064277,61.0,8.421803203384062e-06,0.000580729714936219,1.0113683754195563e-05
0,83.559,17.04601,0.00071628,0.0004456976803704823,0.000643272798006609,0.0005187048823638734,61.5,8.434225729493876e-06,0.0005857892791601791,1.0124570797220894e-05
0,84.059,17.14152,0.00072539,0.0004488852743755045,0.0006502540132037864,0.0005240212611717181,62.0,8.451955825350291e-06,0.0005908542833900155,1.0135443779693796e-05
0,84.559,17.23708,0.00073409,0.00045207570894086665,0.0006572365795158054,0.0005289291294250612,62.5,8.462866070800979e-06,0.0005959247205984319,1.0146302713526718e-05
0,85.059,17.33288,0.00074323,0.0004552689810382116,0.0006642204963170726,0.0005342784847211391,63.0,8.48061086858951e-06,0.0006010005837640874,1.0157147610632103e-05
0,85.559,17.42883,0.00075205,0.0004584650876410055,0.0006712057629816928,0.0005393093246593126,63.5,8.493060230855317e-06,0.0006060818658715945,1.0167978482922394e-05
0,86.059,17.52493,0.00076125,0.0004616640257245402,0.0006781923788834569,0.0005447216468410833,64.0,8.511275731891926e-06,0.0006111685599115256,1.0178795342310039e-05
0,86.559,17.62134,0.00077011,0.00046486579226592915,0.0006851803433958487,0.0005497954488700805,64.5,8.523960447598148e-06,0.0006162606588804064,1.0189598200707478e-05
0,87.059,17.71772,0.00077905,0.0004680703842441106,0.0006921696558920484,0.0005549507283520621,65.0,8.537703513108647e-06,0.0006213581557807206,1.0200387070027159e-05
0,87.559,17.81404,0.00078813,0.0004712777986398426,0.0006991603157449327,0.0005602474828949099,65.5,8.55339668541847e-06,0.0006264610436209064,1.0211161962181525e-05
0,88.059,17.91025,0.00079713,0.0004744880324357116,0.000706152322327059,0.0005654657101086527,66.0,8.567662274373525e-06,0.0006315693154153599,1.0221922889083022e-05
0,88.559,18.0066,0.00080648,0.00047770108261612366,0.0007131456750106846,0.0005710354076054391,66.5,8.586998610608107e-06,0.0006366829641844323,1.0232669862644093e-05
0,89.059,18.10327,0.00081567,0.00048091694616731167,0.0007201403731677582,0.0005764465729995536,67.0,8.603680194023189e-06,0.0006418019829544323,1.0243402894777182e-05
0,89.559,18.20004,0.00082444,0.00048413562007733075,0.0007271364161699212,0.0005814392039074096,67.5,8.613914131961623e-06,0.0006469263647576233,1.0254121997394734e-05
0,90.059,18.29681,0.0008335,0.00048735710133605923,0.0007341338033885064,0.0005867232979475528,68.0,8.628283793346366e-06,0.0006520561026322263,1.0264827182409197e-05
0,90.559,18.39367,0.00084256,0.0004905813869351978,0.0007411325341945395,0.0005920088527406582,68.5,8.642465003513259e-06,0.0006571911896224173,1.027551846173301e-05
0,91.059,18.49056,0.000852,0.000493808473868272,0.0007481326079587375,0.0005976758659095344,69.0,8.661969071152673e-06,0.0006623316187783302,1.028619584727862e-05
0,91.559,18.58745,0.00086083,0.0004970383591306341,0.0007551340240515118,0.0006027343350791222,69.5,8.672436475958593e-06,0.0006674773831560517,1.0296859350958472e-05
0,92.059,18.6847,0.00087,0.0005002710397194526,0.0007621367818429654,0.0006081342578764873,70.0,8.68763225537839e-06,0.000672628475817629,1.030750898468501e-05
0,92.559,18.78199,0.00087951,0.0005035065126337245,0.000769140880702894,0.0006138756319308304,70.5,8.707455772068517e-06,0.0006777848898310637,1.0318144760370678e-05
0,93.059,18.87929,0.00088872,0.0005067447748742715,0.0007761463200007847,0.0006193184548734867,71.0,8.722795139063193e-06,0.0006829466182703119,1.0328766689927921e-05
0,93.559,18.97668,0.00089792,0.0005099858234437343,0.000783153099105819,0.0006247527243379153,71.5,8.737800340390423e-06,0.0006881136542152893,1.0339374785269185e-05
0,94.059,19.07422,0.00090717,0.0005132296553465822,0.0007901612173868647,0.0006302384379597175,72.0,8.75331163832941e-06,0.0006932859907518643,1.0349969058306912e-05
0,94.559,19.17193,0.00091617,0.000516476267589102,0.0007971706742124947,0.0006354755933766073,72.5,8.765180598298032e-06,0.0006984636209718641,1.0360549520953546e-05
0,95.059,19.2699,0.00092557,0.0005197256571794094,0.0008041814689509624,0.0006411141882284471,73.0,8.782386140115713e-06,0.0007036465379730711,1.0371116185121534e-05
0,95.559,19.36776,0.00093465,0.0005229778211274421,0.0008111936009702163,0.0006464342201572258,73.5,8.79502340349967e-06,0.0007088347348592249,1.0381669062723323e-05
0,96.059,19.46557,0.00094376,0.0005262327564449585,0.000818207069637901,0.0006517856868070576,74.0,8.80791468658186e-06,0.0007140282047400186,1.0392208165671349e-05
0,96.559,19.56348,0.00095288,0.0005294904601455463,0.0008252218743213507,0.0006571485858241958,74.5,8.820786386901957e-06,0.0007192269407311049,1.0402733505878063e-05
0,97.059,19.66137,0.00096246,0.0005327509292446112,0.0008322380143875926,0.0006629729148570187,75.0,8.839638864760249e-06,0.0007244309359540927,1.041324509525591e-05
0,97.559,19.75941,0.0009718,0.0005360141607593828,0.0008392554892033451,0.0006685586715560379,75.5,8.855081742464078e-06,0.000729640183536542,1.0423742945717332e-05
0,98.059,19.8576,0.00098124,0.0005392801517089202,0.0008462742981350246,0.0006742458535738956,76.0,8.871655968077573e-06,0.0007348546766119757,1.0434227069174772e-05
0,98.559,19.95553,0.0009906,0.0005425488991140986,0.0008532944405487321,0.0006798544585653664,76.5,8.886986386475377e-06,0.0007400744083198678,1.0444697477540679e-05
0,99.059,20.05357,0.00099964,0.0005458203999976225,0.0008603159158102648,0.0006851444841873577,77.0,8.897980314121529e-06,0.0007452993718056527,1.0455154182727492e-05
0,99.559,20.15199,0.0010089,0.0005490946513840135,0.0008673387232851094,0.0006906559280989042,77.5,8.91168939482457e-06,0.0007505295602207177,1.0465597196647662e-05
0,100.059,20.25063,0.0010183,0.0005523716502996226,0.0008743628623384542,0.0006963087879611684,78.0,8.927035743091903e-06,0.0007557649667224078,1.0476026531213628e-05
0,100.559,20.34955,0.0010289,0.0005556513937726246,0.0008813883323351701,0.0007031630614374544,78.5,8.957491228502605e-06,0.0007610055844740251,1.0486442198337838e-05
0,101.059,20.44844,0.0010375,0.0005589338788330126,0.0008884151326398228,0.0007080187461931898,79.0,8.962262610040377e-06,0.0007662514066448245,1.0496844209932735e-05
0,101.559,20.54726,0.0010463,0.0005622191025126061,0.0008954432626166707,0.0007130758398959354,79.5,8.969507420074659e-06,0.0007715024264100213,1.0507232577910762e-05
0,102.059,20.64618,0.0010556,0.0005655070618450489,0.0009024727216296689,0.0007186343402153801,80.0,8.98292925269225e-06,0.0007767586369507844,1.0517607314184368e-05
0,102.559,20.74511,0.0010654,0.0005687977538658085,0.0009095035090424582,0.0007246942448233503,80.5,9.002412979172054e-06,0.0007820200314542398,1.0527968430665991e-05
0,103.059,20.84382,0.0010746,0.0005720911756121744,0.000916535624218378,0.0007301555513937964,81.0,9.01426606659008e-06,0.0007872866031134705,1.0538315939268084e-05
0,103.559,20.94262,0.0010839,0.0005753873241232596,0.0009235690665204549,0.0007357182576028048,81.5,9.027217884696991e-06,0.0007925583451275139,1.0548649851903083e-05
0,104.059,21.04159,0.0010934,0.0005786861964400007,0.0009306038353114107,0.00074148236112859,82.0,9.042467818641341e-06,0.0007978352507013644,1.0558970180483435e-05
0,104.559,21.14053,0.0011028,0.0005819877896051607,0.0009376399299536563,0.0007471478596515044,82.5,9.056337692745508e-06,0.0008031173130459736,1.056927693692159e-05
0,105.059,21.23976,0.0011121,0.0005852921006633217,0.0009446773498093027,0.000752714750854019,83.0,9.06885241992794e-06,0.0008084045253782474,1.0579570133129985e-05
0,105.559,21.33926,0.0011217,0.0005885991266608931,0.000951716094240147,0.0007585830324207462,83.5,9.084826735577798e-06,0.0008136968809210506,1.058984978102107e-05
0,106.059,21.43914,0.001131,0.000591908864646106,0.0009587561626076789,0.0007641527020384271,84.0,9.097055976647941e-06,0.0008189943729032013,1.0600115892507285e-05
0,106.559,21.53931,0.0011401,0.0005952213116690126,0.0009657975542730814,0.0007695237573959312,84.5,9.106790028354214e-06,0.000824296994559476,1.0610368479501077e-05
0,107.059,21.63957,0.0011495,0.0005985364647814939,0.0009728402685972339,0.0007751961961842599,85.0,9.119955249226588e-06,0.000829604739130606,1.0620607553914892e-05
0,107.559,21.73968,0.0011592,0.0006018543210372521,0.0009798843049406997,0.0007811700160965523,85.5,9.136491416333946e-06,0.0008349175998632798,1.0630833127661174e-05
0,108.059,21.8399,0.0011688,0.0006051748774918092,0.0009869296626637426,0.0007870452148280667,86.0,9.151688544512404e-06,0.0008402355700101415,1.0641045212652363e-05
0,108.559,21.94024,0.001178,0.0006084981312025183,0.0009939763411263153,0.000792521790076203,86.5,9.16210161937807e-06,0.0008455586428297917,1.0651243820800908e-05
0,109.059,22.04065,0.0011877,0.0006118240792285495,0.0010010243396880638,0.0007984997395404857,87.0,9.17815792575271e-06,0.0008508868115867877,1.0661428964019252e-05
0,109.559,22.14092,0.0011968,0.0006151527186308986,0.0010080736577083253,0.0008038790609225734,87.5,9.187189267686552e-06,0.0008562200695516409,1.067160065421984e-05
0,110.059,22.24122,0.0012067,0.0006184840464723866,0.001015124294546128,0.0008100597519262586,88.0,9.205224453707484e-06,0.0008615584100008225,1.0681758903315117e-05
0,110.559,22.34168,0.0012159,0.0006218180598176557,0.0010221762495602003,0.0008155418102574555,88.5,9.215161697824356e-06,0.000866901826216758,1.0691903723217525e-05
0,111.059,22.44215,0.0012256,0.0006251547557331715,0.0010292295221089511,0.0008215252336242205,89.0,9.23062060251933e-06,0.0008722503114878266,1.0702035125839512e-05
0,111.559,22.54296,0.001235,0.0006284941312872244,0.0010362841115504947,0.0008272100197367297,89.5,9.242570052924355e-06,0.0008776038591083689,1.071215312309352e-05
0,112.059,22.64352,0.001244,0.0006318361835499289,0.001043340017242626,0.0008324961663073031,90.0,9.249957403414478e-06,0.0008829624623786772,1.0722257726891993e-05
0,112.559,22.74414,0.0012537,0.0006351809095932227,0.0010503972385428398,0.0008384836710503829,90.5,9.265012939783236e-06,0.0008883261146050044,1.073234894914738e-05
0,113.059,22.84485,0.0012628,0.000638528306490865,0.0010574557748083222,0.0008438725316825427,91.0,9.273324523983985e-06,0.0008936948090995534,1.0742426801772121e-05
0,113.559,22.94575,0.0012726,0.0006418783713184389,0.0010645156253959454,0.0008499627459224936,91.5,9.28921033795075e-06,0.0008990685391804896,1.0752491296678661e-05
0,114.059,23.04664,0.0012823,0.0006452311011533552,0.0010715767896622846,0.0008559543114910707,92.0,9.303851211859464e-06,0.0009044472981719317,1.0762542445779446e-05
0,114.559,23.14756,0.0012915,0.0006485864930748436,0.0010786392669636033,0.0008614472261112402,92.5,9.312942984986381e-06,0.0009098310794039529,1.0772580260986919e-05
0,115.059,23.24853,0.0013014,0.0006519445441639585,0.0010857030566558522,0.0008676414875081065,93.0,9.329478360302221e-06,0.0009152198762125878,1.0782604754213529e-05
0,115.559,23.34958,0.0013105,0.0006553052515035776,0.0010927681580946789,0.0008730370934088988,93.5,9.337295116672714e-06,0.0009206136819398221,1.0792615937371713e-05
0,116.059,23.4508,0.0013203,0.0006586686121784037,0.0010998345706354253,0.0008791340415429784,94.0,9.352489803648706e-06,0.0009260124899336001,1.080261382237392e-05
0,116.559,23.55207,0.0013299,0.0006620346232749626,0.0011069022936331212,0.0008850323296418416,94.5,9.365421477691445e-06,0.0009314162935478223,1.0812598421132596e-05
0,117.059,23.65333,0.0013392,0.0006654032818816024,0.0011139713264424912,0.0008906319554391113,95.0,9.37507321514854e-06,0.0009368250861423438,1.0822569745560181e-05
0,117.559,23.75477,0.0013491,0.0006687745850884946,0.001121041668417951,0.0008968329166705435,95.5,9.390920593408833e-06,0.000942238861082979,1.0832527807569125e-05
0,118.059,23.8564,0.0013586,0.0006721485299876363,0.001128113318913616,0.00090263521107402,96.0,9.402450115354375e-06,0.0009476576117414953,1.0842472619071866e-05
0,118.559,23.95797,0.001368,0.0006755251136728478,0.0011351862772832812,0.0009083388363895668,96.5,9.412837682793439e-06,0.0009530813314956189,1.0852404191980853e-05
0,119.059,24.05983,0.0013776,0.0006789043332397693,0.0011422605428804428,0.0009142437903593265,97.0,9.425193715044602e-06,0.0009585100137290293,1.086232253820853e-05
0,119.559,24.16182,0.0013868,0.00068228618578587,0.0011493361150582884,0.0009197500707275818,97.5,9.433334058744428e-06,0.0009639436518313668,1.0872227669667343e-05
0,120.059,24.26406,0.0013961,0.0006856706684104383,0.0011564129931696965,0.0009253576752407417,98.0,9.442425257558589e-06,0.0009693822391982215,1.0882119598269732e-05
0,120.559,24.36634,0.001406,0.000689057778214589,0.0011634911765672391,0.00093156660164735,98.5,9.457528950734517e-06,0.0009748257692311444,1.0891998335928142e-05
0,121.059,24.46851,0.0014154,0.0006924475123012575,0.001170570664603179,0.0009372768476980783,99.0,9.467442906041194e-06,0.000980274235337644,1.0901863894555023e-05
0,121.559,24.57064,0.0014251,0.0006958398677752052,0.0011776514566294739,0.0009432884111457316,99.5,9.480285539153082e-06,0.0009857276309311802,1.0911716286062816e-05
0,122.059,24.67289,0.0014352,0.0006992348417430173,0.0011847335519977707,0.0009497012897452467,100.0,9.497012897452467e-06,0.000991185949431173,1.0921555522363966e-05
0,122.559,24.77499,0.0014445,0.0007026324313130989,0.0011918169500594114,0.0009553154812536875,100.5,9.50562667914117e-06,0.0009966491842629951,1.0931381615370913e-05
0,123.059,24.87693,0.0014542,0.0007060326335956834,0.001198901650165429,0.0009613309834302546,101.0,9.518128548814401e-06,0.0010021173288579793,1.094119457699611e-05
0,123.559,24.97896,0.0014639,0.0007094354457028249,0.0012059876516665527,0.000967347794036272,101.5,9.530520138288394e-06,0.0010075903766534125,1.0950994419151995e-05
0,124.059,25.08104,0.0014732,0.0007128408647484015,0.0012130749539131964,0.0009729659108352051,102.0,9.538881478776521e-06,0.0010130683210925386,1.0960781153751015e-05
0,124.559,25.18328,0.001483,0.0007162488878481154,0.0012201635562554755,0.0009790853315926398,102.5,9.55205201553795e-06,0.001018551155624557,1.0970554792705613e-05
0,125.059,25.28556,0.0014921,0.000719659512119491,0.0012272534580431895,0.0009845060540763012,103.0,9.558311204624283e-06,0.0010240388737046222,1.0980315347928236e-05
0,125.559,25.38789,0.001502,0.000723072734681876,0.0012343446586258362,0.0009907280760560397,103.5,9.572251942570431e-06,0.0010295314687938477,1.0990062831331326e-05
0,126.059,25.49048,0.0015114,0.0007264885526564457,0.001241437157352603,0.0009964513953038428,104.0,9.581263416383104e-06,0.001035028934359303,1.0999797254827329e-05
0,126.559,25.59333,0.0015213,0.000729906963166195,0.0012485309535723698,0.001002676009593825,104.5,9.594985737739952e-06,0.0010405312638740094,1.1009518630328688e-05
0,127.059,25.69626,0.0015312,0.0007333279633359412,0.0012556260466337135,0.0010089019167022276,105.0,9.608589682878358e-06,0.0010460384508169515,1.101922696974785e-05
0,127.559,25.79937,0.0015405,0.000736751550292329,0.001262722435884895,0.0010145291144074342,105.5,9.616389710023072e-06,0.001051550488673063,1.1028922284997258e-05
0,128.059,25.90246,0.0015498,0.0007401777211638247,0.0012698201206738733,0.0010201576004899514,106.0,9.624128306508975e-06,0.0010570673709332382,1.1038604587989358e-05
0,128.559,26.00563,0.0015594,0.0007436064730807178,0.0012769191003483005,0.0010260873727324172,106.5,9.634623218144762e-06,0.0010625890910943283,1.104827389063659e-05
0,129.059,26.109,0.0015692,0.0007470378031751226,0.0012840193742555163,0.001032218428919606,107.0,9.646901204856131e-06,0.0010681156426591365,1.1057930204851405e-05
0,129.559,26.21243,0.0015789,0.0007504717085809768,0.0012911209417425604,0.0010382507668384167,107.5,9.65814666826434e-06,0.0010736470191364256,1.1067573542546241e-05
0,130.059,26.31589,0.0015888,0.0007539081864340377,0.0012982238021561569,0.0010444843842778808,108.0,9.671151706276674e-06,0.0010791832140409144,1.1077203915633547e-05
0,130.559,26.41927,0.0015978,0.0007573472338718908,0.0013053279548427277,0.001049819279029163,108.5,9.675753723771088e-06,0.0010847242208932772,1.1086821336025767e-05
0,131.059,26.52276,0.0016076,0.0007607888480339452,0.0013124333991483845,0.0010559554488855606,109.0,9.687664668674868e-06,0.0010902700332201427,1.1096425815635344e-05
0,131.559,26.6263,0.0016176,0.0007642330260614312,0.00131954013441893,0.0010622928916425014,109.5,9.701304946506863e-06,0.001095820644554101,1.1106017366374725e-05
0,132.059,26.72974,0.0016266,0.0007676797650974024,0.0013266481599998655,0.0010676316050975366,110.0,9.705741864523061e-06,0.0011013760484336922,1.111559600015635e-05
0,132.559,26.83311,0.0016365,0.000771129062286738,0.0013337574752363794,0.0010738715870503585,110.5,9.71829490543311e-06,0.0011069362384034153,1.1125161728892668e-05
0,133.059,26.93658,0.0016461,0.0007745809147761407,0.0013408680794733518,0.001079812835302789,111.0,9.728043561286388e-06,0.0011125012080137288,1.1134714564496121e-05
0,133.559,27.04008,0.0016555,0.0007780353197141326,0.0013479799720553607,0.0010855553476587718,111.5,9.735922400527101e-06,0.0011180709508210422,1.1144254518879155e-05
0,134.059,27.14374,0.0016656,0.0007814922742510654,0.001355093152326672,0.001091999121924393,112.0,9.749992160039225e-06,0.001123645460387724,1.1153781603954213e-05
0,134.559,27.2473,0.0016747,0.0007849517755391094,0.0013622076196312446,0.0010974441559078651,112.5,9.755059163625468e-06,0.0011292247302820977,1.116329583163374e-05
0,135.059,27.35103,0.0016845,0.0007884138207322616,0.00136932337331273,0.0011035904474195318,113.0,9.766287145305591e-06,0.001134808754078443,1.117279721383018e-05
0,135.559,27.45521,0.0016944,0.0007918784069863415,0.0013764404127144733,0.0011098379942718682,113.5,9.778308319575932e-06,0.001140397525356998,1.118228576245598e-05
0,136.059,27.55937,0.0017042,0.0007953455314589899,0.0013835587371795102,0.0011159867942794797,114.0,9.789357844556838e-06,0.0011459910377039561,1.1191761489423582e-05
0,136.559,27.66365,0.0017137,0.0007988151913096752,0.001390678346050573,0.0011218368452591025,114.5,9.797701705319672e-06,0.001151589284711465,1.120122440664543e-05
0,137.059,27.76778,0.0017234,0.0008022873836996871,0.0013977992386700801,0.0011278881450296069,115.0,9.807723000257451e-06,0.0011571922599776302,1.1210674526033972e-05
0,137.559,27.87188,0.001733,0.0008057621057921396,0.0014049214143801465,0.0011338406914119933,115.5,9.81680252304756e-06,0.001162799957106512,1.122011185950165e-05
0,138.059,27.97629,0.0017427,0.0008092393547519672,0.0014120448725225797,0.0011398944822293873,116.0,9.826676570942995e-06,0.0011684123697081293,1.1229536418960908e-05
0,138.559,28.08071,0.0017525,0.0008127191277459327,0.001419169612438877,0.0011460495153070554,116.5,9.83733489533953e-06,0.0011740294913984576,1.1238948216324191e-05
0,139.059,28.18486,0.001762,0.0008162014219426188,0.0014262956334702322,0.0011519057884723863,117.0,9.845348619422104e-06,0.0011796513157994234,1.1248347263503946e-05
